Repository: SEN-Adarsh/hypertherm

File: merged_cleaned_hyperthermia.csv (part 4 of 10)
10.1007/ s40195-018-0830-5,12,40,0.0231,CoFe1.75Gd0.25O4,Gd,,,439.82,150,,spherical,ferrimagnetic,91,,,,0.25,
10.1007/ s40195-018-0830-5,17,34.49,,Zn0.25Mg0.75Fe2O4,Zn,Mg,,439.82,265,0.5,spherical,ferrimagnetic,112,,,,0.25,0.75
10.1007/ s40195-018-0830-5,17,34.49,,Zn0.25Mg0.75Fe2O4,Zn,Mg,,439.82,265,2.5,spherical,ferrimagnetic,97,,,,0.25,0.75
10.1007/ s40195-018-0830-5,17,34.49,,Zn0.25Mg0.75Fe2O4,Zn,Mg,,439.82,265,5,spherical,ferrimagnetic,74,,,,0.25,0.75
10.1016/ j.ceramint.2022.04.088,29.6,60,0.07,Mn0.75Zn0.25Fe2O4,Mn,Zn,,150,200,,spherical,ferrimagnetic,20.13,,,,0.5,0.5
10.1016/ j.ceramint.2022.04.088,20.3,40,0.08,Mn0.75Zn0.25Fe2O4,Mn,Zn,,150,200,,spherical,ferrimagnetic,20.13,,,,0.25,0.75
10.1016/ j.ceramint.2022.04.088,23,,,Fe2O3,,,Carboxydextran,138.27,410,,,,400,,,,,
10.1016/ j.jcis.2024.05.046,23,,,Fe2O3,,,Carboxydextran,138.27,410,,spherical,ferrimagnetic,400,,,,,
10.1016/ j.jcis.2024.05.046,14,59,0,Fe3O4,,,,138.2,322,1,spherical,superparamagnetic,50.56,,,0,,
10.1016/ j.jallcom.2021.161276,14,59,0,Fe3O4,,,,138.2,322,5,spherical,superparamagnetic,30.04,,,0,,
10.1016/ j.jallcom.2021.161276,14,59,0,Fe3O4,,,,138.2,322,4,spherical,superparamagnetic,30.04,,,0,,
10.1016/ j.jallcom.2021.161276,14,59,0,Fe3O4,,,,138.2,322,5,spherical,superparamagnetic,34.88,,,0,,
10.1016/ j.jallcom.2021.161276,9,66.3,0,Fe3O4,,,TA-ATA,137,751.5,0.5,spherical,superparamagnetic,191.7,3,,,,
10.1016/ j.jallcom.2021.161276,9,66.3,0,Fe3O4,,,TA-ATA,137,751.5,2,spherical,superparamagnetic,272.3,3,,,,
10.1016/ j.jallcom.2021.161276,29.4,77.8,0,Fe3O4,,,TEA-TTEG,137,751.5,0.5,nanoflower,superparamagnetic,847.4,,,,,
10.1016/ j.mtcomm.2025.111966,9,60,0,Fe3O4,,,Oleylamine,136.9,751.5,0.5,spherical,superparamagnetic,36,,,0,,
10.1016/ j.mtcomm.2025.111966,9,60,0,Fe3O4,,,Oleylamine,136.9,751.5,1,spherical,superparamagnetic,31.8,,,0,,
10.1016/ j.inoche.2024.112921,9,60,0,Fe3O4,,,Oleylamine,136.9,751.5,2,spherical,superparamagnetic,17.2,,,0,,
10.1016/ j.inoche.2024.112921,9,60,0,Fe3O4,,,Oleylamine,136.9,751.5,4,spherical,superparamagnetic,7.1,,,0,,
10.1016/ j.inoche.2024.112921,9,60,0,Fe3O4,,,Oleylamine,136.9,751.5,6,spherical,superparamagnetic,8.5,,,0,,
10.1016/ j.inoche.2024.112921,11,65.75,90,Fe3O4,,,TREG,130,329.2,33.33,spherical,superparamagnetic,13.45,,,,,
10.1016/ j.inoche.2024.112921,11,65.75,90,Fe3O4,,,TREG,130,329.2,16.66,spherical,superparamagnetic,19.23,,,,,
10.1016/ j.inoche.2024.112921,11,65.75,90,Fe3O4,,,TREG,130,329.2,8.32,spherical,superparamagnetic,26.89,,,,,
10.1016/ j.inoche.2024.112921,11,65.75,90,Fe3O4,,,TREG,130,329.2,4.16,spherical,superparamagnetic,38.22,,,,,
10.1016/ j.inoche.2024.112921,11,65.75,90,Fe3O4,,,TREG,130,329.2,0.83,spherical,superparamagnetic,103.67,,,,,
10.1016/ j.inoche.2024.112921,9,66.3,0,Fe3O4,,,TA-ATA,129.5,330.3,0.5,spherical,superparamagnetic,140.8,3,,,,
10.1016/ j.inoche.2024.112921,29.4,77.8,0,Fe3O4,,,TEA-TTEG,129.5,330.3,0.5,nanoflower,superparamagnetic,324.1,,,,,
10.1016/ j.inoche.2024.112921,34,30.2,3.06,Mn0.6Ga0.4Fe2O4,Mn,Ga,"pluronic F127, oleic acid",128.21,354,3,spherical,superparamagnetic,15.2,7.5,,0.02,0.6,0.4
10.1016/ j.inoche.2024.112921,34,30.2,3.06,Mn0.6Ga0.4Fe2O4,Mn,Ga,"pluronic F127, oleic acid",128.21,354,4.5,spherical,superparamagnetic,19,7.5,,0.02,0.6,0.4
10.1039/ d5ra04120a,34,30.2,3.06,Mn0.6Ga0.4Fe2O4,Mn,Ga,"pluronic F127, oleic acid",128.21,354,6,spherical,superparamagnetic,20.7,7.5,,0.02,0.6,0.4
10.1039/ d5ra04120a,34,30.2,3.06,Mn0.6Ga0.4Fe2O4,Mn,Ga,"pluronic F127, oleic acid",128.21,354,10,spherical,superparamagnetic,19.5,7.5,,0.02,0.6,0.4
10.1039/ d5ra04120a,15,33.5,3.41,Mn0.6Ga0.4Fe2O4,Mn,Ga,,128.21,354,3,spherical,ferrimagnetic,10.6,2,,0.017,0.6,0.4
10.1039/ d5ra04120a,15,33.5,3.41,Mn0.6Ga0.4Fe2O4,Mn,Ga,,128.21,354,4.5,spherical,ferrimagnetic,13.9,2,,0.017,0.6,0.4
10.1039/ d5ra04120a,15,33.5,3.41,Mn0.6Ga0.4Fe2O4,Mn,Ga,,128.21,354,6,spherical,ferrimagnetic,15.8,2,,0.017,0.6,0.4
10.1039/ d5ra04120a,15,33.5,3.41,Mn0.6Ga0.4Fe2O4,Mn,Ga,,128.21,354,10,spherical,ferrimagnetic,15.6,2,,0.017,0.6,0.4
10.1016/ j.jallcom.2023.172588,20,,,Fe3O4,,,BSA,125.7,512,,sphericals,,109.8,,,,,
10.1016/ j.jallcom.2023.172588,13.8,45.42,0,Mn0.5Zn0.5Fe2O4,Mn,Zn,TMAOH,125.7,333,1.7,Nanoflower,superparamagnetic,47.3,0.3,,,0.5,0.5
10.1016/ j.jallcom.2023.172588,18.1,63.65,0,Mn0.5Zn0.5Fe2O4,Mn,Zn,TMAOH,125.7,333,1.7,Nanoflower,superparamagnetic,22.9,0.4,,,0.5,0.5
10.1016/ j.jallcom.2023.172588,18.5,73.15,0,Mn0.5Zn0.5Fe2O4,Mn,Zn,TMAOH,125.7,333,1.7,Nanoflower,superparamagnetic,36.6,0.3,,,0.5,0.5
10.1016/ j.jallcom.2023.172588,19.2,79.08,0,Mn0.5Zn0.5Fe2O4,Mn,Zn,TMAOH,125.7,333,1.7,Nanoflower,superparamagnetic,360.9,0.3,,,0.5,0.5
10.1016/ j.jallcom.2023.172588,19.3,67.3,0,Mn0.5Zn0.5Fe2O4,Mn,Zn,TMAOH,125.7,333,1.7,Nanoflower,superparamagnetic,167.1,0.3,,,0.5,0.5
10.1016/ j.cap.2024.10.010,22,22.216,200.63,MgFe1.9Nd0.1O4,Nd,,,125.66,333,10,spherical,ferrimagnetic,21.52,,,,0.1,
10.1016/ j.cap.2024.10.010,9.5,35.86,3.57,MgFe1.9Nd0.1O4,Nd,,,125.66,333,10,spherical,ferrimagnetic,4.93,,,,0.1,
10.1016/ j.jmmm.2025.172808,10.8,44.88,4.31,MgFe1.9Nd0.1O4,Nd,,,125.66,333,10,spherical,ferrimagnetic,5.41,,,,0.1,
10.1016/ j.jmmm.2025.172808,13,50.72,4.15,MgFe1.9Nd0.1O4,Nd,,,125.66,333,10,spherical,ferrimagnetic,42.22,,,,0.1,
10.1016/ j.jmmm.2025.172808,8,24.02,,Mn0.5Zn0.5Fe2O4,Mn,Zn,PEG,125.6,333,10,spherical,superparamagnetic,4.08,0.2,,,0.6,0.57
10.1016/ j.jmmm.2025.172808,9.5,36.67,,Mn0.5Zn0.5Fe2O4,Mn,Zn,PEG,125.6,333,10,spherical,superparamagnetic,4.93,0.17,,,0.5,0.46
10.1016/ j.jmmm.2025.172808,10.8,45.62,,Mn0.5Zn0.5Fe2O4,Mn,Zn,PEG,125.6,333,10,spherical,superparamagnetic,5.41,0.09,,,0.46,0.4
10.1016/ j.jmmm.2025.172808,13.8,54.36,,Mn0.5Zn0.5Fe2O4,Mn,Zn,PEG,125.6,333,10,spherical,superparamagnetic,42.22,0.13,,,0.12,0.24
10.1016/ j.jallcom.2023.173407,7.5,25.85,,Mn0.5Zn0.5Fe2O4,Zn,Mn,lauric acid,125.6,330,50,nanocube,superparamagnetic,2.8,1.4,,,0.5,0.5
10.1016/ j.jallcom.2023.173407,9.6,31.92,,Mn0.6Zn0.4Fe2O4,Zn,Mn,lauric acid,125.6,330,50,nanocube,superparamagnetic,11.4,0.1,,,0.4,0.6
10.1016/ j.jallcom.2023.173407,11.6,39.81,,Mn0.7Zn0.3Fe2O4,Zn,Mn,lauric acid,125.6,330,50,nanocube,superparamagnetic,29.7,0.5,,,0.3,0.7
10.1016/ j.jallcom.2023.173407,11.7,41.5,,Mn0.8Zn0.2Fe2O4,Zn,Mn,lauric acid,125.6,330,50,nanocube,superparamagnetic,41.5,0.5,,,0.2,0.8
10.1016/ j.jallcom.2023.173407,12.3,31.54,,Mn0.9Zn0.1Fe2O4,Zn,Mn,lauric acid,125.6,330,50,nanocube,superparamagnetic,94.7,0.5,,,0.1,0.9
10.1016/ j.jallcom.2023.173407,,77.8,0,Fe3O4,,,TEA-TTEG,124.45,1001.1,0.5,nanoflower,superparamagnetic,909.4,,,,,
10.1016/ j.jallcom.2023.173407,,58.2,0,Fe3O4,,,TMA,124.44,1001.1,0.5,spherical,superparamagnetic,80.3,3,,,,
10.1016/ j.jallcom.2023.173407,29.4,61.8,0,Fe3O4,,,TMA-ATA,124.44,1001.1,0.5,spherical,superparamagnetic,96.3,2,,,,
10.1016/ j.matchemphys.2026.132326,7,62.2,0,Fe3O4,,,PMA,124.44,1001.1,0.5,spherical,superparamagnetic,80.3,3,,,,
10.1016/ j.matchemphys.2026.132326,9,63.2,0,Fe3O4,,,PMA-ATA,124.44,1001.1,0.5,spherical,superparamagnetic,96.3,2,,,,
10.1016/ j.matchemphys.2026.132326,8,73.6,0,Fe3O4,,,ATA,124.44,1001.1,0.5,spherical,superparamagnetic,183.3,3,,,,
10.1016/ j.matchemphys.2026.132326,8,66.3,0,Fe3O4,,,TA-ATA,124.44,1001.1,0.5,spherical,superparamagnetic,200.1,3,,,,
10.1016/ j.tiv.2023.105760,10,66.3,0,Fe3O4,,,TA-ATA,124.44,1001.1,1,spherical,superparamagnetic,158.2,3,,,,
10.1016/ j.tiv.2023.105760,9,66.3,0,Fe3O4,,,TA-ATA,124.44,1001.1,2,spherical,superparamagnetic,212.9,3,,,,
10.1016/ j.tiv.2023.105760,9,66.3,0,Fe3O4,,,TA-ATA,124.44,1001.1,4,spherical,superparamagnetic,188.7,3,,,,
10.1016/ j.tiv.2023.105760,9,66.3,0,Fe3O4,,,TA-ATA,124.44,1001.1,8,spherical,superparamagnetic,147.8,3,,,,
10.1016/ j.tiv.2023.105760,9,61,0,MnFe2O4,,,,123.18,276,,spherical,,92,,,,,
10.1016/ j.tiv.2023.105760,9,,,Fe3O4,,,,120,331,,,,32,,,,,
10.1016/ j.inoche.2024.112466,16,41.2,55.9,MnFe2O4,Ni,,PEG-400,119.3,586.4,1,nanocube,soft ferrimagnetic,129,,,0.153,0,
10.1016/ j.inoche.2024.112466,11.2,39.19,0,Fe3O4,,,,116.52,198,1,polygonal,superparamagnetic,110.62,,,0,,
10.1016/ j.inoche.2024.112466,32,22.87,,Fe3O4,,,chitosan,116.52,198,1,polygonal,superparamagnetic,80.87,,,,,
10.1016/ j.inoche.2024.112466,25,18.33,,Fe3O4,,,chitosan,116.52,198,1,polygonal,superparamagnetic,64.6,,,,,
10.1016/ j.inoche.2024.112466,17.5,28,0,Fe3O4,,,chitosan,116.52,198,1,polygonal,superparamagnetic,88.27,,,0,,
10.1016/ j.inoche.2024.112466,17.5,24,0,Fe3O4,,,chitosan,116.52,198,1,polygonal,superparamagnetic,79.89,,,0,,
10.1016/ j.inoche.2024.112466,25,22.706,95.022,MgFe1.9Yb0.1O4,Yb,,,116.42,198,,spherical,ferrimagnetic,87.26,,,,0.1,
10.1016/ j.inoche.2024.112466,25,15.779,34.92,MgFe1.9Pr0.1O4,Pr,,,116.42,198,,spherical,ferrimagnetic,11.79,,,,0.1,
10.1016/ j.inoche.2024.112466,36.2,15.659,32.074,MgFe1.9Gd0.1O4,Gd,,,116.42,198,,spherical,ferrimagnetic,25.35,,,,0.1,
10.1016/ j.inoche.2024.112466,11.9,22.216,200.63,MgFe1.9Nd0.1O4,Nd,,,116.42,198,,spherical,ferrimagnetic,21.52,,,,0.1,
10.1016/ j.inoche.2024.112466,9.5,58.8,15.4,Fe3O4,,,iodixal,115.6,400,20,spherical,ferrimagnetic,45.6,,,0.0185,,
10.1016/ j.inoche.2024.112466,22,55.4,5.13,Fe3O4,,,iodixal,115.6,400,20,spherical,ferrimagnetic,22.24,6.08,,0.0158,,
10.1016/ j.molliq.2025.127512,107,46,3.32,Fe3O4,,,iodixal,115.6,400,20,spherical,ferrimagnetic,15.46,4.41,,0.0113,,
10.1016/ j.molliq.2025.127512,67,,,gamma-Fe2O3,,,,113.1,880,,spherical,ferrimagnetic,42,,,,,
10.1016/ j.molliq.2025.127512,53,,,Fe3O4,,,,113.1,880,,spherical,ferrimagnetic,45,,,,,
10.1016/ j.molliq.2025.127512,125,,,La0.75Sr0.25MnO3,Sr,,,113.1,800,,spherical,ferromagnetic,6,,,,0.25,
10.1016/ j.molliq.2025.127512,125,,,La0.75Sr0.25MnO3,Sr,,,113.1,800,,spherical,ferromagnetic,4,,,,0.25,
10.1016/ j.molliq.2025.127512,175,,,CoFe2O4,,,Fe3O4,113,337,,,,92.27,,,,,
10.1016/ j.molliq.2025.127512,175,49,0,CoFe2O4,,,citric acid,111.9,220,5,spherical,superparamagnetic,152.7,,,0,,
10.1016/ j.molliq.2025.127512,24,50.7,0,Fe3O4,,,dextran,109.36,108,2,spherical,superparamagnetic,107.391,,,0,,
10.1016/ j.molliq.2025.127512,7,49.06,0,Zn0.3Fe2.7O4,Zn,Ni,oleic acid and sodium oleate,109.36,465,1,spherical,superparamagnetic,579,1.6,,,0.3,
10.1016/ j.molliq.2025.127512,19,33.15,0,Fe3O4,,,oleic acid and sodium oleate,109.36,465,1,spherical,superparamagnetic,181,2.6,,,,
10.1016/ j.molliq.2025.127512,9.5,49.06,0,Zn0.3Fe2.7O4,Zn,,oleic acid and sodium oleate,109.36,465,1,,superparamagnetic,325,1.6,,,0.3,
10.1016/ j.molliq.2025.127512,11.7,33.15,0,Fe3O4,,,oleic acid and sodium oleate,109.36,465,1,spherical,superparamagnetic,118,2.6,,,,
10.1016/ j.ceramint.2022.07.291,9.5,33.15,,Fe3O4,,,,109.34,465,,spherical,superparamagnetic,118,,,,,
10.1016/ j.ceramint.2022.07.291,11.7,49.06,,Zn0.3Fe2.7O4,Zn,,,109.34,465,,spherical,superparamagnetic,579,,,,0.3,
10.1016/ j.ceramint.2022.07.291,11.2,172,,Fe3O4,,,oleic acid + sodium oleate,109.34,465,1,spherical,superparamagnetic,181,,,,,
10.1016/ j.ceramint.2022.07.291,9.4,198,,Mn0.2Fe2.8O4,Mn,,oleic acid + sodium oleate,109.34,465,1,spherical,superparamagnetic,339,,,,0.2,
10.1016/ j.jmmm.2023.171656,11.9,201,,Mn0.4Fe2.6O4,Mn,,oleic acid + sodium oleate,109.34,465,1,spherical,superparamagnetic,5510,,,,0.4,
10.1016/ j.jmmm.2023.171656,9.6,,0,Fe3O4,,,Double surfactant (oleic acid and Sodium Oleate),109.3,465,1,spherical,superparamagnetic,118,0.2,,,,
10.1016/ j.jmmm.2023.171656,9.1,,0,Mn0.4Fe2.6O4,Mn,,Double surfactant (oleic acid and Sodium Oleate),109.3,465,1,spherical,superparamagnetic,342,0.3,,,0.4,
10.1016/ j.jmmm.2023.171656,12.1,,0,Mn0.8Fe2.2O4,Mn,,Double surfactant (oleic acid and Sodium Oleate),109.3,465,1,spherical,superparamagnetic,161,0.1,,,0.8,
10.1016/ j.jmmm.2023.171656,9.6,77.8,0,Fe3O4,,,TEA-TTEG,108.1,474.7,0.5,nanoflower,superparamagnetic,330.8,,,,,
10.1016/ j.colsurfa.2025.136747,6.3,63,0,Fe3O4,,,,105,198,2,spherical,superparamagnetic,353,0.3,Large,0,,
10.1016/ j.bbagen.2023.130543,29.4,,0,Fe3O4,,,TMAOH,105,198,2,spherical,superparamagnetic,393,0.1,,0,,
10.1016/ j.bbagen.2023.130543,7,63,0,Fe3O4,,,,105,198,2,spherical,superparamagnetic,353,0.3,,0,,
10.1016/ j.bbagen.2023.130543,6.1,,0,Fe3O4,,,TMAOH,105,198,2,spherical,superparamagnetic,393,0.1,,0,,
10.1016/ j.bbagen.2023.130543,7,20.7,0,gamma-Fe2O3,,,bioactive glass,105,198,2,spherical,superparamagnetic,343,,,0,,
10.1016/ j.bbagen.2023.130543,6.1,49,0,CoFe2O4,,,citric acid,101.8,220,5,spherical,superparamagnetic,115,,,0,,
10.1016/ j.bbagen.2023.130543,10,,,Fe3O4,,,folic acid - PEG,100.6,230,,spherical,superparamagnetic,248,,,,,
10.1016/ j.jmmm.2021.168233,7,,,Fe3O4,,,cystene,100.6,230,,spherical,superparamagnetic,156,,,,,
10.1016/ j.jmmm.2021.168233,9.3,61.4,8.3,Fe3O4,,,,100.6,500,40,spherical,superparamagnetic,3.49,0.19,,0.05,,
10.1016/ j.jmmm.2021.168233,8,60.13,21.98,Fe3O4,Co,,,100.6,500,40,irregular,superparamagnetic,25.87,0.19,,0.04,0.02,
10.1016/ j.jmmm.2021.168233,10.2,56.63,22.34,Fe3O4,Co,,,100.6,500,40,irregular,superparamagnetic,17.87,0.56,,0.03,0.05,
10.1016/ j.jmmm.2021.168233,10.84,56.27,57.54,Fe3O4,Co,,,100.6,500,40,irregular,superparamagnetic,10.92,0.24,,0.02,0.1,
10.1016/ j.jmmm.2021.168233,10.2,,,Fe3O4,,,folic acid - PEG,100.56,230,,,,248,,,,,
10.1016/ j.jmmm.2021.168233,11.62,,,Fe3O4,,,cystene,100.56,230,,,,156,,,,,
10.1016/ j.jmmm.2021.168233,9.3,,,Fe3O4,,,PPy-PEG-FA,100.56,230,,sphericals,,487,,,,,
10.1016/ j.jmmm.2021.168233,8,,,Fe3O4,,,thiolated-PEG,100.56,230,,sphericals,,248,,,,,
10.1016/ j.jmmm.2021.168233,10,56.64,9.95,Fe3O4,,,,100.53,500,40,irregular,superparamagnetic,6.47,,,0.009,,
10.1016/ j.biomaterials.2025.123277,8,56.64,9.95,Fe3O4,,,,100.53,500,40,irregular,superparamagnetic,6.47,9.51,,0.52,,
10.1016/ j.biomaterials.2025.123277,10,53.11,9.7,Fe3O4,,,PEG-6000,100.53,500,40,nanocubeal,superparamagnetic,8.64,9.85,,0.45,,
10.1016/ j.biomaterials.2025.123277,10,53.06,23.06,Fe3O4,,,PEG-6000,100.53,500,40,Rectangular,superparamagnetic,14.22,10.05,,1.11,,
10.1016/ j.jallcom.2023.172830,10,48.13,35.34,Fe3O4,,,PEG-6000,100.53,500,40,irregular,superparamagnetic,15.42,11.27,,1.52,,
10.1016/ j.jallcom.2023.172830,11,49.1,13.66,Fe3O4,,,PEG-6000,100.53,500,40,Pseudo-hexagonal,superparamagnetic,21.59,10.64,,1.06,,
10.1016/ j.jddst.2025.106953,12,81.3,185.92,Fe3O4,,,PEI,100.52,110,10,spherical,ferrimagnetic,20,12,,0.36,,
10.1016/ j.jddst.2025.106953,12,56.61,9.95,Fe3O4,,,,100.5,500,40,,superparamagnetic,6.47,,,0.00918,,
10.1016/ j.jddst.2025.106953,70,50.3,5.66,Fe3O4,,,chitosan,100.5,500,40,,superparamagnetic,31.6,,,0.00497,,
10.1016/ j.jddst.2025.106953,9.51,51.61,6.49,Fe3O4,,,chitosan,100.5,500,40,,superparamagnetic,20.01,,,0.00581,,
10.1016/ j.jddst.2025.106953,8.88,49.43,8.01,Fe3O4,,,chitosan,100.5,500,40,,superparamagnetic,32.65,,,0.00728,,
10.1016/ j.jddst.2025.106953,8.99,47.75,6.83,Fe3O4,,,chitosan,100.5,500,40,,superparamagnetic,27.38,,,0,,
10.1016/ j.jddst.2025.106953,8.59,4,,gamma-Fe2O3,,,carboxymethyl-dextran,100,160,,aggregate,superparamagnetic,22,,,,,
10.1016/ j.jddst.2025.106953,11.13,59.9,25.5,CoFe2O4,,,PMA-co-PHEMA,100,230,10,spherical,ferrimagnetic,4.8,,,,,
10.1016/ j.jddst.2025.106953,30,59.9,25.5,CoFe2O4,,,PMA-co-PHEMA,100,230,20,spherical,ferrimagnetic,6,,,,,
10.1016/ j.jddst.2025.106953,8.7,59.9,25.5,CoFe2O4,,,PMA-co-PHEMA,100,230,20,spherical,ferrimagnetic,26.1,,,,,
10.1016/ j.jddst.2025.106953,8.7,54.2,54,Fe3O4,,,APTMS and Ag,100,10,,Round,soft ferromagnetic,0.81,,High,,,
10.1016/ j.jddst.2025.106953,8.7,54.1,57,Fe3O4,,,,100,10,333.33,semi-spherical,soft ferromagnetic,0.8,1.7,,,,0.22
10.1016/ j.jddst.2025.106953,20.8,54.1,57,Fe3O4,,,,100,15,333.33,semi-spherical,soft ferromagnetic,1.7,1.7,,,,0.22
10.1016/ j.jddst.2025.106953,9.7,54.1,57,Fe3O4,,,,100,20,333.33,semi-spherical,soft ferromagnetic,2.3,1.7,,,,0.22
10.1016/ j.jddst.2025.106953,9.7,,,CoZn ferrite,,,,100,100,,,,2.56,,,,,
10.1007/ s43994-025-00262-1,9.7,90.2,152.12,Fe3O4,,,,100,165.3,,spherical,Superparamagentic,16.8,2,high,22.4,,
10.1007/ s43994-025-00262-1,13,90.2,152.12,Fe3O4,,,,100,245.6,,spherical,Superparamagentic,37.7,2,high,22.4,,
10.1007/ s43994-025-00262-1,6.5,,,Fe2.75Gd0.25O4,Gd,,,100,450,1,,,87.8,0.5,,,0.25,
10.1007/ s43994-025-00262-1,6.5,53,117,MnFe2O4,,,,100,450,5,spherical,superparamagnetic,159.2,2.1,,,,
10.1007/ s43994-025-00262-1,12.5,60.6,96,MnTb0.03Fe1.97O4,Tb,,,100,450,5,spherical,,273.2,2.4,,,0.03,
10.1007/ s43994-025-00262-1,20.6,51.4,119,MnTb0.06Fe1.94O4,Tb,,,100,450,5,spherical,,132.1,2.5,,,0.06,
10.1007/ s43994-025-00262-1,24.3,44,174,MnTb0.09Fe1.91O4,Tb,,,100,450,5,spherical,,108.7,2.5,,,0.09,
10.1007/ s43994-025-00262-1,24.5,36.9,133,MnTb0.12Fe1.88O4,Tb,,,100,450,5,spherical,,83.6,2.6,,,0.12,
10.1007/ s43994-025-00262-1,25.2,29.4,172,MnTb0.15Fe1.85O4,Tb,,,100,450,5,spherical,,75.4,2.6,,,0.15,
10.1007/ s43994-025-00262-1,26,,,Zn0.05Mn0.95Fe2O4,Zn,Mn,,100,150,200,spherical,superparamagnetic,6.5,1.3,,,0.05,0.95
10.1007/ s43994-025-00262-1,26.4,,,Zn0.1Mn0.9Fe2O4,Zn,Mn,,100,150,200,spherical,superparamagnetic,8.2,1,,,0.1,0.9
10.1007/ s43994-025-00262-1,27,,,Zn0.15Mn0.85Fe2O4,Zn,Mn,,100,150,200,spherical,superparamagnetic,13.1,0.8,,,0.15,0.85
10.1007/ s43994-025-00262-1,21,,,Zn0.2Mn0.8Fe2O4,Zn,Mn,,100,150,200,spherical,superparamagnetic,12.5,0.6,,,0.2,0.8
10.1007/ s43994-025-00262-1,17,,,Zn0.25Mn0.75Fe2O4,Zn,Mn,,100,150,200,spherical,superparamagnetic,12.1,0.4,,,0.25,0.75
10.1007/ s43994-025-00262-1,13,,,Zn0.3Mn0.7Fe2O4,Zn,Mn,,100,150,200,spherical,superparamagnetic,10.4,0.36,,,0.3,0.7
10.1007/ s43994-025-00262-1,9,65.5,994,CoFe2O4,,,,100,450,4,,,10.5,0.2,,0.35,,
10.1007/ s43994-025-00262-1,7,44,1828,CoGd0.05Fe1.95O4,Gd,,,100,450,4,,,8.4,0.2,,0.42,0.05,
10.1007/ s43994-025-00262-1,8.5,54.4,1470,CoGd0.15Fe1.85O4,Gd,,,100,450,4,,,13.6,0.1,,0.32,0.15,
10.1007/ s43994-025-00262-1,9.1,31.9,688,CoGd0.25Fe1.75O4,Gd,,,100,450,4,,,7.3,0.1,,0.35,0.25,
10.1007/ s43994-025-00262-1,8.8,45.9,8.3,Fe3O4,,,algite,100,450,2,,superparamagnetic,146.3,,,,,
10.1007/ s43994-025-00262-1,10.9,53.1,54,Fe3O4,,,,100,10,,spherical,Cubic,1.03,,,,,
10.1007/ s43994-025-00262-1,12.5,80,0.06,Mn0.75Zn0.25Fe2O4,Mn,Zn,,100,175,,spherical,ferrimagnetic,10.89,,,,0.75,0.25
10.1007/ s43994-025-00262-1,20.7,60,0.07,Mn0.75Zn0.25Fe2O4,Mn,Zn,,100,175,,spherical,ferrimagnetic,11.1,,,,0.5,0.5
10.1007/ s43994-025-00262-1,30.1,40,0.08,Mn0.75Zn0.25Fe2O4,Mn,Zn,,100,175,,spherical,ferrimagnetic,11.1,,,,0.25,0.75
10.1007/ s43994-025-00262-1,29.6,,,Fe3O4,,,poly-L-lysine,98.68,190,1.2,spherical,superparamagnetic,14.5,,,,,
10.1007/ s43994-025-00262-1,20.3,,,Fe3O4,,,poly-L-lysine,98.68,190,2.5,spherical,superparamagnetic,14.5,,,,,
10.1007/ s43994-025-00262-1,11,,,Fe3O4,,,poly-L-lysine,98.68,190,5,spherical,superparamagnetic,14.5,,,,,
10.1007/ s43994-025-00262-1,11,,,Fe3O4,,,poly-L-lysine,98.68,190,7,spherical,superparamagnetic,14.5,,,,,
10.1007/ s43994-025-00262-1,11,,,Fe3O4,,,poly-L-lysine,98.68,190,11.3,spherical,superparamagnetic,14.5,,,,,
10.1007/ s43994-025-00262-1,11,56,0,Fe3O4,,,,90.4,622,10,spherical,superparamagnetic,2.09,,"54.23 m², g",,,
10.1007/ s43994-025-00262-1,11,56,0,Fe3O4,,,,90.4,622,15,spherical,superparamagnetic,1.3,,"54.23 m², g",,,
10.1007/ s43994-025-00262-1,20,56,0,Fe3O4,,,,90.4,622,20,spherical,superparamagnetic,3.4,,"54.23 m², g",,,
10.1007/ s43994-025-00262-1,20,47,0,Fe3O4,,,SiO2,90.4,622,5,spherical,superparamagnetic,59.91,,"70.48 m², g",,,
10.1007/ s43994-025-00262-1,20,47,0,Fe3O4,,,SiO2,90.4,622,10,spherical,superparamagnetic,9.7,,"70.48 m², g",,,
10.1007/ s43994-025-00262-1,12.76,47,0,Fe3O4,,,SiO2,90.4,622,15,spherical,superparamagnetic,36.69,,"70.48 m², g",,,
10.1007/ s43994-025-00262-1,12.76,47,0,Fe3O4,,,SiO2,90.4,622,20,spherical,superparamagnetic,12.54,,"70.48 m², g",,,
10.1007/ s43994-025-00262-1,12.76,81.6,52.03,Fe3O4,,,sodium citrate,89.97,300,1,nanoflower,ferrimagnetic,116.2,,,0.079645,,
10.1007/ s43994-025-00262-1,12.76,77.8,0,Fe3O4,,,TEA-TTEG,89.45,632.3,0.5,nanoflower,superparamagnetic,467.3,,,,,
10.1007/ s43994-025-00262-1,200,,,Fe3O4,,,oleic acid,88,63,20,spherical,superparamagnetic,50,,,,,
10.1007/ s43994-025-00262-1,29.4,,,Fe3O4,,,oleic acid,88,63,20,spherical,superparamagnetic,78,,,,,
10.1007/ s43994-025-00262-1,6,,,Fe3O4,,,oleic acid,88,63,20,spherical,superparamagnetic,123,,,,,
10.1007/ s43994-025-00262-1,8,,,Fe3O4,,,,88,63,20,spherical,superparamagnetic,21,,,,,
10.1007/ s43994-025-00262-1,10,,,Fe3O4,,,amisilane (APTES),88,63,20,spherical,superparamagnetic,77,,,,,
10.1007/ s43994-025-00262-1,10,,,Fe3O4,,,oleic acid + SDBS,88,63,20,spherical,superparamagnetic,120,,,,,
10.1007/ s43994-025-00262-1,10,65.75,90,Fe3O4,,,TREG,88,623.4,33.33,spherical,superparamagnetic,16.17,,,,,
10.1007/ s43994-025-00262-1,10,65.75,90,Fe3O4,,,TREG,88,623.4,16.66,spherical,superparamagnetic,28.36,,,,,
10.1007/ s43994-025-00262-1,11,65.75,90,Fe3O4,,,TREG,88,623.4,8.32,spherical,superparamagnetic,31.95,,,,,
10.1007/ s43994-025-00262-1,11,65.75,90,Fe3O4,,,TREG,88,623.4,4.16,spherical,superparamagnetic,46.99,,,,,
10.1007/ s43994-025-00262-1,11,65.75,90,Fe3O4,,,TREG,88,623.4,0.83,spherical,superparamagnetic,123.75,,,,,
10.1007/ s43994-025-00262-1,11,50.7,0,Fe3O4,,,dextran,87.99,108,2,spherical,superparamagnetic,72.012,,,0,,
10.1007/ s43994-025-00262-1,11,50.7,0,Fe3O4,,,dextran,87.99,170,2,spherical,superparamagnetic,115.106,,,0,,
10.1007/ s43994-025-00262-1,19,81.6,52.03,Fe3O4,,,sodium citrate,87.59,300,1,nanoflower,ferrimagnetic,99.4,,,0.079645,,
10.1007/ s43994-025-00262-1,19,81.6,52.03,Fe3O4,,,sodium citrate,87.59,260,1,nanoflower,ferrimagnetic,89.6,,,0.079645,,
10.1007/ s43994-025-00262-1,200,81.6,52.03,Fe3O4,,,sodium citrate,87.59,380,1,nanoflower,ferrimagnetic,132.3,,,0.079645,,
10.1007/ s43994-025-00262-1,200,49,0,CoFe2O4,,,citric acid,84.2,220,5,spherical,superparamagnetic,80,,,0,,
10.1007/ s43994-025-00262-1,200,88.6,77.33,Fe3O4,,,,84.07,300,1,hollow-spherical,ferrimagnetic,47.6,,,0.104965,,
10.1007/ s43994-025-00262-1,7,77.5,36.47,Fe3O4,,,,84.07,300,1,nanoflower,ferrimagnetic,79.1,,,0.055477,,
10.1007/ s43994-025-00262-1,500,81.6,52.03,Fe3O4,,,sodium citrate,84.07,300,1,nanoflower,ferrimagnetic,87.5,,,0.079645,,
10.1007/ s43994-025-00262-1,200,,0,Fe3O4,,,dextran,81.7,400,,spheroid,superparamagnetic,0.1,,,,,
10.1007/ s43994-025-00262-1,200,39,43,CoFe2O4,,,,80,178,5,spherical,ferromagnetic,142,2.2,,,,
10.1007/ s43994-025-00262-1,4,52,378,CoFe2O4,,,,80,178,5,spherical,ferromagnetic,45,2.5,,,,
10.1007/ s43994-025-00262-1,13.5,76,850,CoFe2O4,,,,80,178,5,spherical,ferromagnetic,7,4.07,,,,
10.1007/ s43994-025-00262-1,17.8,62.4,78,MnFe2O4,Zn,,,80,178,5,spherical,ferrimagnetic,21.6,,,0.128,0,
10.1007/ s43994-025-00262-1,24.16,69.2,62,Mn0.8Zn0.2Fe2O4,Zn,,,80,178,5,spherical,ferrimagnetic,48.7,,,0.098,0.2,
10.1007/ s43994-025-00262-1,13,75.3,45,Mn0.6Zn0.4Fe2O4,Zn,,,80,178,5,spherical,ferrimagnetic,85.4,,,0.082,0.4,
10.1007/ s43994-025-00262-1,14,64.1,28,Mn0.4Zn0.6Fe2O4,Zn,,,80,178,5,spherical,ferrimagnetic,51.2,,,0.045,0.6,
10.1007/ s43994-025-00262-1,16,48.2,12,Mn0.2Zn0.8Fe2O4,Zn,,,80,178,5,spherical,ferrimagnetic,15.3,,,0.021,0.8,
10.1007/ s43994-025-00262-1,16,55.13,1,MnFe2O4,,,,80,236,6,spherical,superparamagnetic,10.42,,,,,
10.1007/ s43994-025-00262-1,17,56.12,1.6,MnFe2O4,,,,80,236,6,spherical,superparamagnetic,65.52,,,,,
10.1007/ s43994-025-00262-1,11,56.8,4.7,MnFe2O4,,,,80,236,6,spherical,superparamagnetic,33.36,,,,,
10.1007/ s43994-025-00262-1,18.3,64.26,8.2,MnFe2O4,,,,80,236,6,spherical,superparamagnetic,18.8,,,,,
10.1007/ s43994-025-00262-1,46.6,,,Fe3O4,,,BSA,79.2,400,,,,36,,,,,
10.1007/ s43994-025-00262-1,70,,,Fe3O4,,,citrate,79.2,400,,,,5.2,,,,,
10.1007/ s43994-025-00262-1,12.1,,,Fe3O4,,,BSA,79.2,400,,spherical,superparamagnetic,36,,,,,
10.1007/ s43994-025-00262-1,10.4,,,Fe3O4,,,citrate,79.2,400,,spherical,superparamagnetic,5.2,,,,,
10.1007/ s43994-025-00262-1,12.1,20.8,59.457,MgFe2O4,,,liposomes,79.2,300,5,spherical,ferromagnetic,137,,,,,
10.1007/ s43994-025-00262-1,10.4,20.8,59.457,MgFe2O4,,,liposomes,79.2,300,10,spherical,,170,,,0.107,,
10.1007/ s43994-025-00262-1,23.7,,,MgFe2O4,,,liposomes,79.2,300,15,spherical,,205,,,,,
10.1007/ s43994-025-00262-1,23.7,20.8,59.457,MgFe2O4,,,quercetin-loaded liposomes,79.2,300,5,spherical,ferromagnetic,137,,,0.107,,
10.1007/ s43994-025-00262-1,35.5,20.8,59.457,MgFe2O4,,,quercetin-loaded liposomes,79.2,300,10,spherical,ferromagnetic,181,,,0.107,,
10.1007/ s43994-025-00262-1,329.5,20.8,59.457,MgFe2O4,,,quercetin-loaded liposomes,79.2,300,15,spherical,ferromagnetic,197,,,0.107,,
10.1007/ s43994-025-00262-1,329.5,40.53,,Mn0.9Zn0.1Fe2O4,Mn,Zn,,75.78,130,1,spherical,superparamagnetic,18.29,,,,0.9,0.1
10.1007/ s43994-025-00262-1,329.5,227.94,,FeCo,,,"Au, PEG",75.4,191,11,spherical,superparamagnetic,2.3,,,,,
10.1007/ s43994-025-00262-1,10,227.94,,FeCo,,,"Au, PEG",75.4,312,11,spherical,superparamagnetic,3.1,,,,,
10.1007/ s43994-025-00262-1,12,227.94,,FeCo,,,"Au, PEG",75.4,385,11,spherical,superparamagnetic,6.1,,,,,
10.1007/ s43994-025-00262-1,12,59.9,25.5,CoFe2O4,,,PMA-co-PHEMA,75,230,20,spherical,ferrimagnetic,15.2,,,,,
10.1007/ s43994-025-00262-1,12,74.02,509.05,Mn0.5Co0.5Fe2O4,Mn,,,69.4,300,10,spherical,ferrimagnetic,40.6,,,0.29,0.5,0.5
10.1007/ s43994-025-00262-1,8.7,45.74,0,CoFe2O4,,,SiO2,69.1,260,0.9,spherical,superparamagnetic,100.1,0.1,,,,
10.1007/ s43994-025-00262-1,18.9,45.74,0,CoFe2O4,,,SiO2,69.1,260,1.3,spherical,superparamagnetic,83.72,0.1,,,,
10.1007/ s43994-025-00262-1,15,45.74,0,CoFe2O4,,,SiO2,69.1,260,1.7,spherical,superparamagnetic,73.87,0.1,,,,
10.1007/ s43994-025-00262-1,15,45.74,0,CoFe2O4,,,SiO2,69.1,260,2.2,spherical,superparamagnetic,64.69,0.1,,,,
10.1007/ s43994-025-00262-1,15,45.74,0,CoFe2O4,,,SiO2,69.1,260,2.6,spherical,superparamagnetic,61.18,0.1,,,,
10.1007/ s43994-025-00262-1,15,45.74,0,CoFe2O4,,,SiO2,69.1,260,3.5,spherical,superparamagnetic,56.24,0.1,,,,
10.1007/ s43994-025-00262-1,15,45,0.005,Co0.25Fe2.75O4,,,,69.09,450,0.1,spherical,ferrimagnetic,264,,,,,
10.1007/ s43994-025-00262-1,15,65,0.023,CoFe2O4,,,,69.09,450,        ,spherical,ferrimagnetic,270,,,,,
10.1007/ s43994-025-00262-1,7.3,29,0.012,CoFe2O4,,,chitosan-PVP,69.09,450,0.1,spherical,ferrimagnetic,386,,,,,
10.1007/ s43994-025-00262-1,8.58,50.7,0,Fe3O4,,,dextran,67.88,170,2,spherical,superparamagnetic,60.344,,,0,,
10.1007/ s43994-025-00262-1,109,63.98,805.28,CoFe2O4,,,,66.6,300,10,spherical,ferrimagnetic,25.9,,,0.36,,
10.1007/ s43994-025-00262-1,19,74.02,509.05,Mn0.5Co0.5Fe2O4,Mn,,,66.6,300,10,spherical,ferrimagnetic,31.5,,,0.29,0.5,0.5
10.1007/ s43994-025-00262-1,15,73.88,499.01,Mn0.5Co0.5Fe2O4,,,graphene oxide,66.6,300,10,,ferrimagnetic,49.7,,,0.31,,
10.1007/ s43994-025-00262-1,18.9,74.02,509.05,Mn0.5Co0.5Fe2O4,Mn,,,63.8,300,10,spherical,ferrimagnetic,19.6,,,0.29,0.5,0.5
10.1007/ s43994-025-00262-1,25.7,74.02,509.05,Mn0.5Co0.5Fe2O4,Mn,,,63.8,300,5,spherical,ferrimagnetic,16.8,,,0.29,0.5,0.5
10.1007/ s43994-025-00262-1,18.9,74.02,509.05,Mn0.5Co0.5Fe2O4,Mn,,,63.8,300,15,spherical,ferrimagnetic,21.93,,,0.29,0.5,0.5
10.1007/ s43994-025-00262-1,18.9,74.02,509.05,Mn0.5Co0.5Fe2O4,Mn,,,63.8,300,20,spherical,ferrimagnetic,25.2,,,0.29,0.5,0.5
10.1007/ s43994-025-00262-1,18.9,73.88,499.01,Mn0.5Co0.5Fe2O4,,,graphene oxide,63.8,300,5,,ferromagnetic,25.2,,,0.31,,
10.1007/ s43994-025-00262-1,18.9,69.43,508.11,Mn0.5Co0.5Fe2O4,,,graphene oxide,63.8,300,5,,ferromagnetic,22.4,,,0.32,,
10.1007/ s43994-025-00262-1,25.7,68.88,651.61,Mn0.5Co0.5Fe2O4,,,graphene oxide,63.8,300,5,,ferromagnetic,21,,,0.36,,
10.1007/ s43994-025-00262-1,28.3,64.49,738.91,Mn0.5Co0.5Fe2O4,,,graphene oxide,63.8,300,5,,ferromagnetic,19.6,,,0.39,,
10.1007/ s43994-025-00262-1,35.3,60.82,914.84,Mn0.5Co0.5Fe2O4,,,graphene oxide,63.8,300,5,,ferromagnetic,16.8,,,0.43,,
10.1007/ s43994-025-00262-1,29.5,65.3,,CoFe2O4,,,"lauric acid, dodecylamine, 1,2-hexadecandiol",62.8,300,,spherical,,396,1,,,,
10.1007/ s43994-025-00262-1,43.7,,,Zn0.2Mn0.8Fe2O4,Zn,Mn,,60,300,200,spherical,superparamagnetic,14.5,0.6,,,0.2,0.8
10.1007/ s43994-025-00262-1,15,,,Zn0.05Mn0.95Fe2O4,Zn,Mn,,60,150,200,spherical,superparamagnetic,1.8,1.3,,,0.05,0.95
10.1007/ s43994-025-00262-1,13,,,Zn0.05Mn0.95Fe2O4,Zn,Mn,,60,300,200,spherical,superparamagnetic,4.2,1.3,,,0.05,0.95
10.1007/ s43994-025-00262-1,27,,,Fe2O3,,,amisilane,59.08,100,112,spherical,superparamagnetic,170,,,,,
10.1007/ s43994-025-00262-1,27,74.02,509.05,Mn0.5Co0.5Fe2O4,Mn,,,58.2,300,10,spherical,ferrimagnetic,12.6,,,0.29,0.5,0.5
10.1007/ s43994-025-00262-1,15,,,Fe2O3,,,amisilane,56.57,100,112,spherical,superparamagnetic,120,,,,,
10.1007/ s43994-025-00262-1,18.9,,,Fe2O3,,,amisilane,56.57,100,112,spherical,superparamagnetic,120,,,,,
10.1007/ s43994-025-00262-1,15,,,Fe2O3,,,amisilane,56.57,100,112,spherical,superparamagnetic,110,,,,,
10.1007/ s43994-025-00262-1,15,,,Fe2O3,,,amisilane,56.57,100,112,spherical,superparamagnetic,160,,,,,
10.1007/ s43994-025-00262-1,15,,,Fe2O3,,,amisilane,56.57,100,112,spherical,superparamagnetic,87,,,,,
10.1007/ s43994-025-00262-1,15,,,Fe2O3,,,amisilane,56.57,100,112,spherical,superparamagnetic,100,,,,,
10.1007/ s43994-025-00262-1,15,,,Fe2O3,,,amisilane,55.31,100,112,spherical,superparamagnetic,90,,,,,
10.1007/ s43994-025-00262-1,15,,,Fe2O3,,,amisilane,54.05,100,112,spherical,superparamagnetic,110,,,,,
10.1007/ s43994-025-00262-1,15,54,42.97,Fe3O4,,,,50.27,500,2,spherical,superparamagnetic,243,,,,,
10.1007/ s43994-025-00262-1,15,48,,MnFe2O4,Mn,,,50.27,500,2,,superparamagnetic,352,,,,,
10.1007/ s43994-025-00262-1,8,39,13.82,Mn0.8Zn0.2Fe2O4,Mn,Zn,,50.27,500,2,,superparamagnetic,404,,,,0.8,0.2
10.1007/ s43994-025-00262-1,9,31,12.69,Mn0.6Zn0.4Fe2O4,Mn,Zn,,50.27,500,2,,superparamagnetic,460,,,,0.6,0.4
10.1007/ s43994-025-00262-1,10,54.81,40.435,MnFe2O4,,,,50.27,280,400,spherical,superparamagnetic,217.62,,,,,
10.1007/ s43994-025-00262-1,8,40,17,MnFe2O4,,,,50.27,500,40,spherical,superparamagnetic,301,,,,,
10.1007/ s43994-025-00262-1,20,55,13,MnFe2O4,,,MO extract,50.27,500,40,spherical,superparamagnetic,384,,,,,
10.1007/ s43994-025-00262-1,19.36,48,14,Mn0.07Zn0.03Fe2O4,Zn,,MO extract,50.27,500,40,spherical,superparamagnetic,88,,,,0.07,0.03
10.1007/ s43994-025-00262-1,13.06,29,70,NiFe2O4,,,,50.27,500,40,spherical,ferrimagnetic,286,,,,,
10.1007/ s43994-025-00262-1,15.81,36,18,NiFe2O4,,,MO extract,50.27,500,40,spherical,ferrimagnetic,310,,,,,
10.1007/ s43994-025-00262-1,23.07,33,14,Ni0.07Zn0.03Fe2O4,Ni,Zn,MO extract,50.27,500,40,spherical,ferrimagnetic,288,,,,0.07,0.03
10.1007/ s43994-025-00262-1,24.57,81.912,1.688,NiFe2O4,,,oleic acid,50.2,265,2,spherical,superparamagnetic,177,2,"1.091 10^6 cm², g",0.0139,,
10.1007/ s43994-025-00262-1,25.16,81.912,1.688,NiFe2O4,,,oleic acid,50.2,265,4,spherical,superparamagnetic,150,2,"1.091 10^6 cm², g",0.0139,,
10.1007/ s43994-025-00262-1,9.5,81.912,1.688,NiFe2O4,,,oleic acid,50.2,265,6,spherical,superparamagnetic,125,2,"1.091 10^6 cm², g",0.0139,,
10.1007/ s43994-025-00262-1,9.5,81.912,1.688,NiFe2O4,,,oleic acid,50.2,265,8,spherical,superparamagnetic,100,2,"1.091 10^6 cm², g",0.0139,,
10.1007/ s43994-025-00262-1,9.5,81.912,1.688,NiFe2O4,,,oleic acid,50.2,265,10,spherical,superparamagnetic,80,2,"1.091 10^6 cm², g",0.0139,,
10.1007/ s43994-025-00262-1,9.5,59.9,25.5,CoFe2O4,,,PMA-co-PHEMA,50,230,20,spherical,ferrimagnetic,13.3,,,,,
10.1007/ s43994-025-00262-1,9.5,90.2,152.12,Fe3O4,,,,50,165.3,,spherical,Superparamagentic,10.3,2,high,22.4,,
10.1007/ s43994-025-00262-1,8.7,38,0.1,MnFe2O4,,,SiO2,48.99,260,3.5,spherical,superparamagnetic,47.84,,,,,
10.1007/ s43994-025-00262-1,6.5,38,0.1,MnFe2O4,,,SiO2,48.99,260,2.6,spherical,superparamagnetic,53.45,,,,,
10.1007/ s43994-025-00262-1,14,38,0.1,MnFe2O4,,,SiO2,48.99,260,1.3,spherical,superparamagnetic,67.62,,,,,
10.1007/ s43994-025-00262-1,14,38,0.1,MnFe2O4,,,SiO2,48.99,260,0.9,spherical,superparamagnetic,84.65,,,,,
10.1007/ s43994-025-00262-1,14,65.1,7.6,Fe3O4,,,,40.21,600,100,spherical,superparamagnetic,7.8,,,,,
10.1007/ s43994-025-00262-1,14,63.7,6.4,Fe3O4,,,,40.21,600,100,spherical,superparamagnetic,15.7,,,,,
10.1007/ s43994-025-00262-1,14,62.5,4.2,Fe3O4,,,,40.21,600,100,spherical,superparamagnetic,9.3,,,,,
10.1007/ s43994-025-00262-1,13,55.5,3.3,Fe3O4,,,,40.21,600,100,spherical,superparamagnetic,7.1,,,,,
10.1007/ s43994-025-00262-1,13,63,0,gamma-Fe2O3,,,oleic acid,37.7,109,8.14,spherical,superparamagnetic,0.38,1,,,,
10.1007/ s43994-025-00262-1,12,63,0,gamma-Fe2O3,,,oleic acid,37.7,109,4.65,spherical,superparamagnetic,0.47,1,,,,
10.1007/ s43994-025-00262-1,11.6,63,0,gamma-Fe2O3,,,oleic acid,37.7,109,1.89,spherical,superparamagnetic,0.89,1,,,,
10.1007/ s43994-025-00262-1,11.6,0.1662,180,CoFe2O4,Ni,Co,PVDF,37.7,380,50,spherical,superparamagnetic,1.755,5,,0.105,0,1
10.1007/ s43994-025-00262-1,11.6,0.3877,240,Co0.9Ni0.1Fe2O4,Ni,Co,PVDF,37.7,380,50,spherical,superparamagnetic,3.26,5,,0.234,0.1,0.9
10.1007/ s43994-025-00262-1,14,0.3407,500,Co0.5Ni0.5Fe2O4,Ni,Co,PVDF,37.7,380,50,spherical,superparamagnetic,2.842,5,,0.249,0.5,0.5
10.1007/ s43994-025-00262-1,14,0.1961,300,Co0.1Ni0.9Fe2O4,Ni,Co,PVDF,37.7,380,50,spherical,superparamagnetic,2.675,5,,0.211,0.9,0.1
10.1007/ s43994-025-00262-1,14,0.2153,100,NiFe2O4,Ni,Co,PVDF,37.7,380,50,spherical,superparamagnetic,1.672,5,,0.069,1,0
10.1007/ s43994-025-00262-1,14,69.8,12,Fe2.975Sr0.025O4,Sr,,citric acid,26,290,10,spherical,superparamagnetic,92,,"89 m², g",,0.025,
10.1007/ s43994-025-00262-1,14,70.5,5,Fe2.975Gd0.025O4,Gd,,citric acid,26,290,10,spherical,superparamagnetic,112,,"97 m², g",,0.025,
10.1007/ s43994-025-00262-1,12,,,ZnFe2O4,Mn,Zn,polymer,22.63,410,,sphericals,,872,,,,0,1
10.1007/ s43994-025-00262-1,12,5.6,0,ZnFe2O4,,,chitosan,18.86,200,8,,superparamagnetic,80.66,,,0,,
10.1007/ s43994-025-00262-1,15,18.669,35.167,MgFe2O4,,,,15.83,200,20,spherical,ferrimagnetic,13.96,,,,,
10.1007/ s43994-025-00262-1,8.5,44.878,2799.1,CuFe2O4,,,,15.83,200,20,spherical,ferrimagnetic,24.41,,,,,
10.1007/ s43994-025-00262-1,107,18.221,188.68,CoFe2O4,,,,15.83,200,20,spherical,ferrimagnetic,15.69,,,,,
10.1007/ s43994-025-00262-1,48,67.6,0,Mo0.2Fe2.8O4,Mo,,CeOx,15.8,502,2,spherical,superparamagnetic,1836.8,1.2,,,0.2,
10.1007/ s43994-025-00262-1,36,,,NiFe2O4,,,sulphated TiO2,15,300,,,,4.7,,,,,
10.1007/ s43994-025-00262-1,30.2,,,Fe3O4,,,oleic acid,12.57,293,2,spherical,superparamagnetic,79.42,,,,,
10.1007/ s43994-025-00262-1,40,52,,Fe3O4,,,phosphate,10.3,126,15,spherical,superparamagnetic,11.1,,,,,
10.1007/ s43994-025-00262-1,4,46.5,64.8,Fe3O4,,,,9.5,290,5,nanocube,ferrimagnetic,133,,"3.83 x 10^12 cm^2, g (SSA)",0.04,,
10.1007/ s43994-025-00262-1,14,46.5,64.8,Fe3O4,,,,9.5,290,10,nanocube,ferrimagnetic,146,,"3.83 x 10^12 cm^2, g (SSA)",0.04,,
10.1007/ s43994-025-00262-1,14,46.5,64.8,Fe3O4,,,,9.5,290,20,nanocube,ferrimagnetic,167,,"3.83 x 10^12 cm^2, g (SSA)",0.04,,
10.1007/ s43994-025-00262-1,14,47,12.9,Fe3O4,,,PEG,9.5,290,10,spherical,ferrimagnetic,217,,"9.19 x 10^12 cm^2, g (SSA)",0.14,,
10.1007/ s43994-025-00262-1,14,47,12.9,Fe3O4,,,PEG,9.5,290,20,spherical,ferrimagnetic,234,,"9.19 x 10^12 cm^2, g (SSA)",0.14,,
10.1007/ s43994-025-00262-1,8,49,5.4,Fe3O4,,,PEG,9.5,290,10,spherical,superparamagnetic,221,,"12.07 x 10^12 cm^2, g (SSA)",0.006,,
10.1007/ s43994-025-00262-1,8,49,5.4,Fe3O4,,,PEG,9.5,290,20,spherical,superparamagnetic,238,,"12.07 x 10^12 cm^2, g (SSA)",0.006,,
10.1007/ s43994-025-00262-1,5,52,,Fe3O4,,,phosphate,9.17,126,15,spherical,superparamagnetic,10.6,,,,,
10.1007/ s43994-025-00262-1,5,52,,Fe3O4,,,phosphate,8.04,126,10,spherical,superparamagnetic,9.2,,,,,
10.1007/ s43994-025-00262-1,14,52,,Fe3O4,,,phosphate,6.53,126,15,spherical,superparamagnetic,8.1,,,,,
10.1007/ s43994-025-00262-1,14,52,,Fe3O4,,,phosphate,4.52,126,20,spherical,superparamagnetic,6.4,,,,,
,14,,,,,,,,,,,,,,,,,
"10.1021, jp4023025",13,55,270,CoFe2O4,,,citric acid,640.83,32,,,Ferromagnetic,,NAN,,,,
"10.1021, jp4023025",13,55,270,CoFe2O4,,,citric acid,640.83,52,,,Ferromagnetic,,NAN,,,,
"10.1021, jp4023025",13,55,270,CoFe2O4,,,citric acid,640.83,72,,,Ferromagnetic,,NAN,,,,
"10.1021, jp4023025",13,55,270,CoFe2O4,,,citric acid,640.83,88,,,Ferromagnetic,,NAN,,,,
"10.1021, jp4023025",13,55,270,CoFe2O4,,,citric acid,640.83,101,,,Ferromagnetic,,NAN,,,,
"10.1021, jp4023025",28,63,600,CoFe2O4,,,citric acid,640.83,32,,,Ferromagnetic,,NAN,,,,
"10.1021, jp4023025",28,63,600,CoFe2O4,,,citric acid,640.83,52,,,Ferromagnetic,,NAN,,,,
"10.1021, jp4023025",28,63,600,CoFe2O4,,,citric acid,640.83,72,,,Ferromagnetic,,NAN,,,,
"10.1021, jp4023025",28,63,600,CoFe2O4,,,citric acid,640.83,88,,,Ferromagnetic,,NAN,,,,
"10.1021, jp4023025",28,63,600,CoFe2O4,,,citric acid,640.83,101,,,Ferromagnetic,,NAN,,,,
"10.1016, j.bbagen.2016.12.006",37.2,48.35,145.4,Ni0.8Zn0.2Fe2O4,Zn,,,300,100,25,,Ferrimagnetic,,NAN,,,0.2,
"10.1016, j.bbagen.2016.12.006",32.7,48,160,Ni0.8Zn0.2Fe2O4,Zn,,,300,100,25,aggregate,Ferromagnetic,,NAN,,,0.2,
"10.1016, j.bbagen.2016.12.006",33.6,25,186,NiFe2O4,Zn,,,600,100,,aggregate,Spinel Ferrite,,NAN,,,0,
"10.1016, j.bbagen.2016.12.006",32.7,48,160,Ni0.8Zn0.2Fe2O4,Zn,,,600,100,,aggregate,Spinel Ferrite,,NAN,,,0.2,
"10.3390, nano9081176",8,50.61,159.8,CoFe2O4,,,,628.32,97,8,,Ferromagnetic,,2,,0.212,,
"10.3390, nano9081176",25,50.71,225,ZnCoFe2O4,Zn,,,628.32,97,8,,Ferromagnetic,,5,,0.211,,
"10.1016, j.msec.2012.09.003",10,53.1,,MnFe2O4,Mn,,lauric acid,188.5,300,,Spherical,,,1.4,,,,
"10.1016, j.msec.2012.09.003",15,65.3,,CoFe2O4,,,"lauric acid, dodecylamine, 1,2-hexadecandiol",62.8,300,,Spherical,,,1,,,,
"10.1016, j.jallcom.2018.02.174",13.5,36.7,0,Mn0.2Zn0.8Fe2O4,"Mn, Zn",,,335.2,265.5,5,Spherical,Superparamagnetic,,NAN,,,,
"10.1016, j.jallcom.2018.02.174",13.5,56.2,0,Mn0.5Zn0.5Fe2O4,"Mn, Zn",,,335.2,265.5,5,Spherical,Superparamagnetic,,NAN,,,,
"10.1016, j.jallcom.2018.02.174",13.5,66.9,0,Mn0.8Zn0.2Fe2O4,"Mn, Zn",,,335.2,265.5,5,Spherical,Superparamagnetic,,NAN,,,,
"10.1016, j.jallcom.2018.02.174",13.5,31.5,0,Mn0.2Zn0.8Fe2O4,"Mn, Zn",,Starch,335.2,265.5,5,Spherical,Superparamagnetic,,NAN,,,,
"10.1016, j.jallcom.2018.02.174",13.5,49.2,0,Mn0.5Zn0.5Fe2O4,"Mn, Zn",,Starch,335.2,265.5,5,Spherical,Superparamagnetic,,NAN,,,,
"10.1016, j.jallcom.2018.02.174",13.5,62.8,0,Mn0.8Zn0.2Fe2O4,"Mn, Zn",,Starch,335.2,265.5,5,Spherical,Superparamagnetic,,NAN,,,,
"10.1016, j.jmmm.2012.12.010",25,33.83,53,MgFe2O4,,,,167.6,265,2,spherical,Ferrimagnetic,,2,,,,
"10.1016, j.jmmm.2012.12.010",25,33.83,53,MgFe2O4,,,,209.5,265,2,spherical,Ferrimagnetic,,2,,,,
"10.1016, j.jmmm.2012.12.010",25,33.83,53,MgFe2O4,,,,251.4,265,2,spherical,Ferrimagnetic,,2,,,,
"10.1016, j.jmmm.2012.12.010",25,33.83,53,MgFe2O4,,,,293.3,265,2,spherical,Ferrimagnetic,,2,,,,
"10.1016, j.jmmm.2012.12.010",25,33.83,53,MgFe2O4,,,,335.2,265,2,spherical,Ferrimagnetic,,2,,,,
"10.1016, j.jmmm.2012.12.010",25,33.83,53,MgFe2O4,,,,167.6,265,5,spherical,Ferrimagnetic,,2,,,,
"10.1016, j.jmmm.2012.12.010",25,33.83,53,MgFe2O4,,,,209.5,265,5,spherical,Ferrimagnetic,,2,,,,
"10.1016, j.jmmm.2012.12.010",25,33.83,53,MgFe2O4,,,,251.4,265,5,spherical,Ferrimagnetic,,2,,,,
"10.1016, j.jmmm.2012.12.010",25,33.83,53,MgFe2O4,,,,293.3,265,5,spherical,Ferrimagnetic,,2,,,,
"10.1016, j.jmmm.2012.12.010",25,33.83,53,MgFe2O4,,,,335.2,265,5,spherical,Ferrimagnetic,,2,,,,
"10.1016, j.ccr.2022.214809",11,58.18,0,MnFe2O4,,,,188.6,300,,Sphere,,,NAN,,,,
"10.1016, j.ccr.2022.214809",80,76,,MnFe2O4,,,,817.05,355,,Cluster,,,NAN,,,,
"10.1016, j.ccr.2022.214809",23.6,66.5,0,MnFe2O4,Ag,,,100,340,,Irregular shape,,,NAN,,,1.0 (ratio),0 (ratio)
"10.1016, j.ccr.2022.214809",25.4,50,0,MnFe2O4,Ag,,,100,340,,Irregular shape,,,NAN,,,2.0 (ratio),1.0 (ratio)
"10.1016, j.ccr.2022.214809",32.3,40,,MnFe2O4,Ag,,,100,340,,Irregular shape,,,NAN,,,1.0 (ratio),1.0 (ratio)
"10.1016, j.ccr.2022.214809",28.5,25,0,MnFe2O4,Ag,,,100,340,,Irregular shape,,,NAN,,,2.0 (ratio),1.0 (ratio)
"10.1016, j.ccr.2022.214809",37,16.1,,MnFe2O4,Ag,,,100,340,,Irregular shape,,,NAN,,,1.0 (ratio),2.5 (ratio)
"10.1016, j.ccr.2022.214809",6,58.28,0,MnFe2O4,,,,167.18,276,,Spherical,,,NAN,,,,
"10.1016, j.ccr.2022.214809",45,1.8182,,MnFe2O4,,,,226,336,,Sphere,,,NAN,,,,
"10.1016, j.ccr.2022.214809",12,44.1,0,MnFe2O4,,,DMSA,653,266,,Sphere,,,NAN,,,,
"10.1016, j.ccr.2022.214809",17.1,36.7,0,MnFe2O4,,,chitosan,653,266,,Sphere,,,NAN,,,,
"10.1016, j.ccr.2022.214809",21,75,0,MnFe2O4,,,,628.5,195,,Sphere,,,NAN,,,,
"10.1016, j.ccr.2022.214809",15,125,0,MnFe2O4,,,,628.5,500,,Sphere,,,NAN,,,,
"10.1016, j.ccr.2022.214809",15,110,0,CoFe2O4,,,MnFe2O4,628.5,500,,Core shell,,,NAN,,,,
"10.1016, j.ccr.2022.214809",15,108,0,MnFe2O4,,,CoFe2O4,628.5,500,,Core shell,,,NAN,,,,
"10.1016, j.ccr.2022.214809",10,14.5,0,MnFe2O4,,,,351.96,765,,Sphere,,,NAN,,,,
"10.1016, j.ccr.2022.214809",26.5,33,0,CoFe2O4,,,MnFe2O4,351.96,765,,Core shell,,,NAN,,,,
"10.1016, j.ccr.2022.214809",16.1,26.4,0,MnFe2O4,,,CoFe2O4,351.96,765,,Core shell,,,NAN,,,,
"10.1016, j.ccr.2022.214809",31,69.5,,MnFe2O4,,,,300,768,,Sphere,,,NAN,,,,
