Repository: SEN-Adarsh/hypertherm

File: merged_cleaned_hyperthermia.csv (part 5 of 10)
10.1007/ s40195-018-0830-5,12,40,0.0231,CoFe1.75Gd0.25O4,Gd,,,439.82,150,,spherical,ferrimagnetic,91,,,,0.25,
10.1007/ s40195-018-0830-5,17,34.49,,Zn0.25Mg0.75Fe2O4,Zn,Mg,,439.82,265,0.5,spherical,ferrimagnetic,112,,,,0.25,0.75
10.1007/ s40195-018-0830-5,17,34.49,,Zn0.25Mg0.75Fe2O4,Zn,Mg,,439.82,265,2.5,spherical,ferrimagnetic,97,,,,0.25,0.75
10.1007/ s40195-018-0830-5,17,34.49,,Zn0.25Mg0.75Fe2O4,Zn,Mg,,439.82,265,5,spherical,ferrimagnetic,74,,,,0.25,0.75
"10.1016, j.ccr.2022.214809",16,61,0,MnFe2O4,,,,123.18,276,,Sphere,,,NAN,,,,
"10.1016, j.ccr.2022.214809",83,76,,MnFe2O4,,,,251.4,355,,Clusters,,,NAN,,,,
"10.1016, j.ccr.2022.214809",83,76,,MnFe2O4,,,PEG,213.69,355,,Clusters,,,NAN,,,,
"10.1016, j.jmmm.2012.05.027",8.7,59.9,25.5,CoFe2O4,,,PMA-co-PHEMA,100,230,10,Spherical,Ferrimagnetic,,NAN,,,,
"10.1016, j.jmmm.2012.05.027",8.7,59.9,25.5,CoFe2O4,,,PMA-co-PHEMA,100,230,20,Spherical,Ferrimagnetic,,NAN,,,,
"10.1016, j.jmmm.2012.05.027",8.7,59.9,25.5,CoFe2O4,,,PMA-co-PHEMA,50,230,20,Spherical,Ferrimagnetic,,NAN,,,,
"10.1016, j.jmmm.2012.05.027",8.7,59.9,25.5,CoFe2O4,,,PMA-co-PHEMA,75,230,20,Spherical,Ferrimagnetic,,NAN,,,,
"10.1016, j.jmmm.2012.05.027",8.7,59.9,25.5,CoFe2O4,,,PMA-co-PHEMA,100,230,20,Spherical,Ferrimagnetic,,NAN,,,,
"10.1016, j.physb.2017.12.010",13.5,39,43,CoFe2O4,,,,80,178,5,Spherical,Ferromagnetic,,2.2,,,,
"10.1016, j.physb.2017.12.010",17.8,52,378,CoFe2O4,,,,80,178,5,Spherical,Ferromagnetic,,2.5,,,,
"10.1016, j.physb.2017.12.010",24.16,76,850,CoFe2O4,,,,80,178,5,Spherical,Ferromagnetic,,4.07,,,,
"10.1007, s40195-018-0830-5",4.5,42.59,7.65,CoFe2O4,,,,167.18,276,5,spherical,Superparamagnetic,,0.5,,,,
"10.1007, s40195-018-0830-5",4.5,42.59,7.65,CoFe2O4,,,,251.4,276,5,spherical,Superparamagnetic,,0.5,,,,
"10.1007, s40195-018-0830-5",4.5,42.59,7.65,CoFe2O4,,,,335.62,276,5,spherical,Superparamagnetic,,0.5,,,,
"10.1007, s40195-018-0830-5",4.5,42.59,7.65,CoFe2O4,,,,167.18,276,10,spherical,Superparamagnetic,,0.5,,,,
"10.1007, s40195-018-0830-5",4.5,42.59,7.65,CoFe2O4,,,,251.4,276,10,spherical,Superparamagnetic,,0.5,,,,
"10.1007, s40195-018-0830-5",4.5,42.59,7.65,CoFe2O4,,,,335.62,276,10,spherical,Superparamagnetic,,0.5,,,,
"10.1007, s40195-018-0830-5",5.1,33.02,0,CoFe2O4,,,Au,167.38,276,5,spherical,Superparamagnetic,,0.5,,,,
"10.1007, s40195-018-0830-5",5.1,33.02,0,CoFe2O4,,,Au,251.7,276,5,spherical,Superparamagnetic,,0.5,,,,
"10.1007, s40195-018-0830-5",5.1,33.02,0,CoFe2O4,,,Au,335.9,276,5,spherical,Superparamagnetic,,0.5,,,,
"10.1007, s40195-018-0830-5",5.1,33.02,0,CoFe2O4,,,Au,167.38,276,10,spherical,Superparamagnetic,,0.5,,,,
"10.1007, s40195-018-0830-5",5.1,33.02,0,CoFe2O4,,,Au,251.7,276,10,spherical,Superparamagnetic,,0.5,,,,
"10.1007, s40195-018-0830-5",5.1,33.02,0,CoFe2O4,,,Au,335.9,276,10,spherical,Superparamagnetic,,0.5,,,,
"10.1016, j.ri a.2023.100431",12,37.6,300,CoFe2O4,No,,,150,20,333.33,spherical,Ferromagnetic,,NAN,High,,,
"10.1016, j.ri a.2023.100431",17,34.7,300,CoFe2O4,ZnS,,ZnS,150,20,333.33,spherical,Soft ferromagnetic,,NAN,High,,0.1,
"10.1016, j.ri a.2023.100431",17,32.5,100,CoFe2O4,ZnS,,ZnS,150,20,333.33,spherical,Soft ferromagnetic,,NAN,High,,0.2,
"10.1016, j.ri a.2023.100431",17,30.6,100,CoFe2O4,ZnS,,ZnS,150,20,333.33,spherical,Soft ferromagnetic,,NAN,High,,0.3,
"10.1016, j.ri a.2023.100431",17,29.8,100,CoFe2O4,ZnS,,ZnS,150,20,333.33,spherical,Soft ferromagnetic,,NAN,High,,0.4,
"10.1016, j.ri a.2023.100431",17,29.4,90,CoFe2O4,ZnS,,ZnS,150,20,333.33,spherical,Soft ferromagnetic,,NAN,High,,0.5,
"10.1016, j.inoche.2025.115741",11,71,50,CoFe2O4,,,oleic acid,408,316,0.5,Spherical,Superparamagnetic,,1.25,,0.07,,
"10.1016, j.inoche.2025.115741",11,71,50,CoFe2O4,,,oleic acid,455,316,0.5,Spherical,Superparamagnetic,,1.25,,0.07,,
"10.1016, j.inoche.2025.115741",11,71,50,CoFe2O4,,,oleic acid,408,316,1,Spherical,Superparamagnetic,,1.25,,0.07,,
"10.1016, j.inoche.2025.115741",11,71,50,CoFe2O4,,,oleic acid,455,316,1,Spherical,Superparamagnetic,,1.25,,0.07,,
"10.1016, j.inoche.2025.115741",11,71,50,CoFe2O4,,,oleic acid,408,316,3,Spherical,Superparamagnetic,,1.25,,0.07,,
"10.1016, j.inoche.2025.115741",11,71,50,CoFe2O4,,,oleic acid,455,316,3,Spherical,Superparamagnetic,,1.25,,0.07,,
"10.1016, j.inoche.2025.115741",9,54,225,CoFe2O4,,,ZDS,408,316,0.5,Spherical,Superparamagnetic,,0.034,,0.15,,
"10.1016, j.inoche.2025.115741",9,54,225,CoFe2O4,,,ZDS,455,316,0.5,Spherical,Superparamagnetic,,0.034,,0.15,,
"10.1016, j.inoche.2025.115741",9,54,225,CoFe2O4,,,ZDS,408,316,1,Spherical,Superparamagnetic,,0.034,,0.15,,
"10.1016, j.inoche.2025.115741",9,54,225,CoFe2O4,,,ZDS,455,316,1,Spherical,Superparamagnetic,,0.034,,0.15,,
"10.1016, j.inoche.2025.115741",9,54,225,CoFe2O4,,,ZDS,408,316,3,Spherical,Superparamagnetic,,0.034,,0.15,,
"10.1016, j.inoche.2025.115741",9,54,225,CoFe2O4,,,ZDS,455,316,3,Spherical,Superparamagnetic,,0.034,,0.15,,
"10.1039, d1ra07407e",19.4,57.4,318,Co1.0Fe2.0O4,Co,,,300,450,1,spherical,Ferromagnetic,,NAN,,,0.95,
"10.1039, d1na00153a",15,37,41,Ni0.25Zn0.75Fe2O4,Ni,,CTAB,188,337,7,spherical,Superparamagnetic,,NAN,,,0.25,
"10.1039, d1na00153a",11,38,43,Ni0.5Zn0.5Fe2O4,Ni,,CTAB,189,337,2,spherical,Superparamagnetic,,NAN,,,0.5,
"10.1039, d1na00153a",23,53,16,Ni0.75Zn0.25Fe2O4,Ni,,CTAB,190,337,2,spherical,Superparamagnetic,,NAN,,,0.75,
"10.1039, d5ra08039h",31,39,108,Co0.5Mn0.25Mg0.25Fe2O4,,,,170,332,5,Spherical or cubic,Ferrimagnetic,,NAN,,0.18667,,
"10.1039, d5ra01897h",9.2,13.6,12.1,ZnFe2O4,,,,187.37,337,1,spherical,Superparamagnetic,,0.1,,,0,
"10.1039, d5ra01897h",11.1,18.9,20.4,Co0.10Zn0.90Fe2O4,Co,,,187.37,337,1,spherical,Superparamagnetic,,0.1,,,0.1,
"10.1039, d5ra01897h",20.8,32.1,29.2,Co0.30Zn0.70Fe2O4,Co,,,187.37,337,1,spherical,Superparamagnetic,,0.1,,,0.3,
"10.1039, d5ra01897h",12,38.7,36.6,Co0.50Zn0.50Fe2O4,Co,,,187.37,337,1,spherical,Superparamagnetic,,0.1,,,0.5,
"10.1016, j.jmrt.2024.10.229",6,26.31,0,Mn0.8Zn0.2Fe2O4,,,,371.45,225,100,Spherical,Superparamagnetic,,NAN,,,0,
"10.1016, j.jmrt.2024.10.229",6,26.31,0,Mn0.8Zn0.2Fe2O4,,,,557.81,222,100,Spherical,Superparamagnetic,,NAN,,,0,
"10.1016, j.jmrt.2024.10.229",6,26.31,0,Mn0.8Zn0.2Fe2O4,,,,743.91,220,100,Spherical,Superparamagnetic,,NAN,,,0,
"10.1039, d4ra03867c",10,40.53,,Mn0.9Zn0.1Fe2O4,"Mn,Zn",,,75.78,130,1,Spherical,Superparamagnetic,,NAN,,,0.9,0.1
"10.1016, j.cej.2024.158928",40,,,NiFe2O4,,,sulphated TiO2,15,300,,,,,NAN,,,,
"10.1016, j.cej.2024.158928",13,,,CoZn ferrite,,,,100,100,,,,,NAN,,,,
"10.1016, j.cej.2024.158928",70,,,NiZn ferrite,,,,500,295,,,,,NAN,,,,
"10.1016, j.cej.2024.158928",24,,,CoFe2O4,,,Fe3O4,113,337,,,,,NAN,,,,
"10.1016, j.cej.2024.158928",10,,,CoFe2O4,,,,443,316,,,,,NAN,,,,
"10.1016, j.cej.2024.158928",11,,,NiFe2O4,,,,443,316,,,,,NAN,,,,
"10.1016, j.cej.2024.158928",40,,,MnFe2O4,,,PAN,356,317.8,,,,,NAN,,,,
"10.1016, j.cej.2024.158928",6.6,,,CoCuFe2O4,,,,200,746,,,,,NAN,,,,
"10.1039, d5ma00412h",13.6,8.67,121.37,ZnFe2O4,,,,161.98,336,1,Spherical,Superparamagnetic,,2,,0.15,,
"10.1039, d5ma00412h",13.6,8.67,121.37,ZnFe2O4,,,,161.98,336,3,Spherical,Superparamagnetic,,2,,0.15,,
"10.1039, d5ma00412h",13.6,8.67,121.37,ZnFe2O4,,,,161.98,336,5,Spherical,Superparamagnetic,,2,,0.15,,
"10.1039, d5ma00412h",13.9,18.32,86.735,Mn0.25Zn0.75Fe2O4,"Mn, Zn",,,161.98,336,1,Spherical,Superparamagnetic,,2,,0.25,0.25,0.75
"10.1039, d5ma00412h",13.9,18.32,86.735,Mn0.25Zn0.75Fe2O4,"Mn, Zn",,,161.98,336,3,Spherical,Superparamagnetic,,2,,0.25,0.25,0.75
"10.1039, d5ma00412h",13.9,18.32,86.735,Mn0.25Zn0.75Fe2O4,"Mn, Zn",,,161.98,336,5,Spherical,Superparamagnetic,,2,,0.25,0.25,0.75
"10.1039, d5ma00412h",14.1,30.8,59.74,Mn0.5Zn0.5Fe2O4,"Mn, Zn",,,161.98,336,1,Spherical,Superparamagnetic,,2,,0.15,0.5,0.5
"10.1039, d5ma00412h",14.1,30.8,59.74,Mn0.5Zn0.5Fe2O4,"Mn, Zn",,,161.98,336,3,Spherical,Superparamagnetic,,2,,0.15,0.5,0.5
"10.1039, d5ma00412h",14.1,30.8,59.74,Mn0.5Zn0.5Fe2O4,"Mn, Zn",,,161.98,336,5,Spherical,Superparamagnetic,,2,,0.15,0.5,0.5
"10.1039, d5ma00412h",14.8,38.9,37.22,Mn0.75Zn0.25Fe2O4,"Mn, Zn",,,161.98,336,1,Spherical,Superparamagnetic,,3,,0.06,0.75,0.25
"10.1039, d5ma00412h",14.8,38.9,37.22,Mn0.75Zn0.25Fe2O4,"Mn, Zn",,,161.98,336,3,Spherical,Superparamagnetic,,3,,0.06,0.75,0.25
"10.1039, d5ma00412h",14.8,38.9,37.22,Mn0.75Zn0.25Fe2O4,"Mn, Zn",,,161.98,336,5,Spherical,Superparamagnetic,,3,,0.06,0.75,0.25
"10.1039, d5ma00412h",15.7,14.72,69.35,MnFe2O4,,,,161.98,336,1,Spherical,Superparamagnetic,,3,,0.13,,
"10.1039, d5ma00412h",15.7,14.72,69.35,MnFe2O4,,,,161.98,336,3,Spherical,Superparamagnetic,,3,,0.13,,
"10.1039, d5ma00412h",15.7,14.72,69.35,MnFe2O4,,,,161.98,336,5,Spherical,Superparamagnetic,,3,,0.13,,
"10.1016, j.solidstatesciences.2021.106645",100,,,Mg0.5Zn0.5Fe2O4,,,,62.83,600,50,spherical,Soft magnetic,,NAN,,,,
"10.1016, j.ceramint.2015.02.075",8.5,5.6,0,ZnFe2O4,,,chitosan,18.86,200,8,,Zinc Ferrite,,NAN,,0,,
"10.1016, j.jmmm.2015.03.039",8,38,,Co0.4Zn0.6Fe2O4,Co,,PEG,335.2,265,2,spherical,Superparamagnetic,,0.15,,,0.4,0.6
"10.1016, j.jmmm.2015.03.039",12,46,,Mn0.4Zn0.6Fe2O4,Mn,,PEG,335.2,265,2,spherical,Superparamagnetic,,0.18,,,0.4,0.6
"10.1016, j.jmmm.2015.03.039",14,37,,Ni0.4Zn0.6Fe2O4,Ni,,PEG,335.2,265,2,spherical,Superparamagnetic,,0.23,,,0.4,0.6
"10.1016, j.jconrel.2024.06.055",8,,,Mn0.6Zn0.4Fe2O4,Mn,,polymer,789.4,114,,Nanospheres,,,NAN,,,0.6,0.4
"10.1016, j.jconrel.2024.06.055",8,,,MnxZn1-xFe2O4,"Mn,Zn",,MPEG-PCL,1446.81,114,,Nanospheres,,,NAN,,,,
"10.1016, j.jconrel.2024.06.055",15,,,ZnFe2O4,,,polymer,22.63,410,,Nanospheres,,,NAN,,,,
"10.1016, j.jconrel.2024.06.055",31,,,MnFe2O4,,,,300.423,765,,Nanospheres,,,NAN,,,,
"10.1016, j.jconrel.2024.06.055",50,,,MnFe2O4,,,SiO2,418.58,250,,Nanoassembly,,,NAN,,,,
"10.1016, j.jconrel.2024.06.055",8,,,MnxZn1-xFe2O4,"Mn,Zn",,PEG,150.84,390,,Nanospheres,,,NAN,,,,
"10.1016, j.jmmm.2018.09.007",6,43,12,CoFe2O4,,,citric acid,1201.69,329,1,,Superparamagnetic,,NAN,,,,
"10.1016, j.jcis.2019.04.092",4.4,40.8,30,NiFe2O4,,,TMAH and oleic acid,216.2,170,4.5,Spherical,Superparamagnetic,,0.15,,,,
"10.1016, j.jcis.2019.04.092",4.4,40.8,30,NiFe2O4,,,TMAH and oleic acid,243.86,170,4.5,Spherical,Superparamagnetic,,0.15,,,,
"10.1016, j.jcis.2019.04.092",4.4,40.8,30,NiFe2O4,,,TMAH and oleic acid,270.26,170,4.5,Spherical,Superparamagnetic,,0.15,,,,
"10.1016, j.jcis.2019.04.092",4.4,40.8,30,NiFe2O4,,,TMAH and oleic acid,297.91,170,4.5,Spherical,Superparamagnetic,,0.15,,,,
"10.1016, j.jmmm.2019.01.081",19.5,12.2,739,ZnFe2O4,,,,817.05,355,5,polyhedron,superparamagnetic,,4.25,,0.4098,,
"10.1016, j.jmmm.2019.01.081",33.3,11,300,ZnFe2O4,,,,817.05,355,5,spherical,superparamagnetic,,4.16,,0.2727,,
"10.1016, j.physb.2018.09.004",13,62.4,78,MnFe2O4,,,,80,178,5,Spherical,Ferrimagnetic,,NAN,,0.128,,
"10.1016, j.physb.2018.09.004",14,69.2,62,Mn0.8Zn0.2Fe2O4,Zn,,,80,178,5,Spherical,Ferrimagnetic,,NAN,,0.098,0.2,
"10.1016, j.physb.2018.09.004",16,75.3,45,Mn0.6Zn0.4Fe2O4,Zn,,,80,178,5,Spherical,Ferrimagnetic,,NAN,,0.082,0.4,
"10.1016, j.physb.2018.09.004",16,64.1,28,Mn0.4Zn0.6Fe2O4,Zn,,,80,178,5,Spherical,Ferrimagnetic,,NAN,,0.045,0.6,
"10.1016, j.physb.2018.09.004",17,48.2,12,Mn0.2Zn0.8Fe2O4,Zn,,,80,178,5,Spherical,Ferrimagnetic,,NAN,,0.021,0.8,
"10.1016, j.jallcom.2025.182547",80.82,21.46,416.4,Co0.8Zn0.2Fe2O4,,,,187.54,337,1,Spinel,,,NAN,,0.41,,
"10.1016, j.jallcom.2024.174415",15.4,36,0,CoFe2O4,,,oleic acid capped,199.74,252,6,cubic,Superparamagnetic,,2.9,,,,
"10.1016, j.jallcom.2024.174415",15.4,36,0,CoFe2O4,,,oleic acid capped,199.74,323,6,cubic,Superparamagnetic,,2.9,,,,
"10.1016, j.jallcom.2024.174415",15.4,36,0,CoFe2O4,,,oleic acid capped,199.74,397,6,cubic,Superparamagnetic,,2.9,,,,
"10.1016, j.jmmm.2022.170290",10,75.3,159.1,CoFe2O4,,,oleic acid and oleylamine,446.86,316,0.5,Spherical,Superparamagnetic,,NAN,,0.109,,
"10.1016, j.jmmm.2022.170290",10,75.3,159.1,CoFe2O4,,,oleic acid and oleylamine,446.86,316,1,Spherical,Superparamagnetic,,NAN,,0.109,,
"10.1016, j.jmmm.2022.170290",10,75.3,159.1,CoFe2O4,,,oleic acid and oleylamine,446.86,316,2,Spherical,Superparamagnetic,,NAN,,0.109,,
"10.1016, j.jmmm.2022.170290",10,50.8,27.5,CaFe2O4,,,oleic acid and oleylamine,446.86,316,0.5,Spherical,Superparamagnetic,,NAN,,0.022,,
"10.1016, j.jmmm.2022.170290",10,50.8,27.5,CaFe2O4,,,oleic acid and oleylamine,446.86,316,1,Spherical,Superparamagnetic,,NAN,,0.022,,
"10.1016, j.jmmm.2022.170290",10,50.8,27.5,CaFe2O4,,,oleic acid and oleylamine,446.86,316,2,Spherical,Superparamagnetic,,NAN,,0.022,,
"10.1016, j.jallcom.2022.166806",180,90.6,77,Mn0.5Zn0.5Fe2O4,"Mn, Zn",,MWCNTs (1.0 wt%),37.71,238,10,grains,Spinel Structure,,NAN,,,0.5 (Mn),0.5 (Zn)
"10.1016, j.jallcom.2022.166806",180,90.6,77,Mn0.5Zn0.5Fe2O4,"Mn, Zn",,MWCNTs (1.0 wt%),82.96,380,10,grains,Spinel Structure,,NAN,,,0.5 (Mn),0.5 (Zn)
"10.1016, j.jallcom.2022.166806",180,64.6,67.5,Mn0.5Zn0.5Fe2O4,"Mn, Zn",,MWCNTs (2.0 wt%),37.71,238,10,grains,Spinel Structure,,NAN,,,0.5 (Mn),0.5 (Zn)
"10.1016, j.jallcom.2022.166806",180,64.6,67.5,Mn0.5Zn0.5Fe2O4,"Mn, Zn",,MWCNTs (2.0 wt%),82.96,380,10,grains,Spinel Structure,,NAN,,,0.5 (Mn),0.5 (Zn)
"10.1016, j.jallcom.2022.166806",180,90.6,77,Mn0.5Zn0.5Fe2O4,"Mn, Zn",,MWCNTs (1.0 wt%),82.96,380,20,grains,Spinel Structure,,NAN,,,0.5 (Mn),0.5 (Zn)
"10.1016, j.jallcom.2023.170780",9,56.37,0,Zn0.15Ni0.85Fe2O4,Zn,,"oleic acid, oleylamine",220.48,316,1,spherical,Superparamagnetic,,NAN,,Negligible,0.15 (Zn),0.85 (Ni)
"10.1016, j.jallcom.2023.170780",9,56.37,0,Zn0.15Ni0.85Fe2O4,Zn,,"oleic acid, oleylamine",245.74,316,1,spherical,Superparamagnetic,,NAN,,Negligible,0.15 (Zn),0.85 (Ni)
"10.1016, j.jallcom.2023.170780",9,56.37,0,Zn0.15Ni0.85Fe2O4,Zn,,"oleic acid, oleylamine",220.48,316,2,spherical,Superparamagnetic,,NAN,,Negligible,0.15 (Zn),0.85 (Ni)
"10.1016, j.jallcom.2023.170780",9,56.37,0,Zn0.15Ni0.85Fe2O4,Zn,,"oleic acid, oleylamine",245.74,316,2,spherical,Superparamagnetic,,NAN,,Negligible,0.15 (Zn),0.85 (Ni)
"10.1016, j.jallcom.2023.170780",10,66.55,0,Zn0.35Ni0.65Fe2O4,Zn,,"oleic acid, oleylamine",220.48,316,1,spherical,Superparamagnetic,,NAN,,Negligible,0.35 (Zn),0.65 (Ni)
"10.1016, j.jallcom.2023.170780",10,66.55,0,Zn0.35Ni0.65Fe2O4,Zn,,"oleic acid, oleylamine",245.74,316,1,spherical,Superparamagnetic,,NAN,,Negligible,0.35 (Zn),0.65 (Ni)
"10.1016, j.jallcom.2023.170780",10,66.55,0,Zn0.35Ni0.65Fe2O4,Zn,,"oleic acid, oleylamine",220.48,316,2,spherical,Superparamagnetic,,NAN,,Negligible,0.35 (Zn),0.65 (Ni)
"10.1016, j.jallcom.2023.170780",10,66.55,0,Zn0.35Ni0.65Fe2O4,Zn,,"oleic acid, oleylamine",245.74,316,2,spherical,Superparamagnetic,,NAN,,Negligible,0.35 (Zn),0.65 (Ni)
"10.1016, j.jallcom.2023.170780",11,52.68,0,Zn0.45Ni0.55Fe2O4,Zn,,"oleic acid, oleylamine",220.48,316,1,spherical,Superparamagnetic,,NAN,,Negligible,0.45 (Zn),0.55 (Ni)
"10.1016, j.jallcom.2023.170780",11,52.68,0,Zn0.45Ni0.55Fe2O4,Zn,,"oleic acid, oleylamine",245.74,316,1,spherical,Superparamagnetic,,NAN,,Negligible,0.45 (Zn),0.55 (Ni)
"10.1016, j.jallcom.2023.170780",11,52.68,0,Zn0.45Ni0.55Fe2O4,Zn,,"oleic acid, oleylamine",220.48,316,2,spherical,Superparamagnetic,,NAN,,Negligible,0.45 (Zn),0.55 (Ni)
"10.1016, j.jallcom.2023.170780",11,52.68,0,Zn0.45Ni0.55Fe2O4,Zn,,"oleic acid, oleylamine",245.74,316,2,spherical,Superparamagnetic,,NAN,,Negligible,0.45 (Zn),0.55 (Ni)
"10.1016, j.colsurfa.2020.125986",34,30.2,3.06,Mn0.6Ga0.4Fe2O4,"Mn, Ga",,"pluronic F127, oleic acid",128.21,354,3,near-spherical,Superparamagnetic,,7.5,,0.02,0.6 (Mn),0.4 (Ga)
"10.1016, j.colsurfa.2020.125986",34,30.2,3.06,Mn0.6Ga0.4Fe2O4,"Mn, Ga",,"pluronic F127, oleic acid",128.21,354,4.5,near-spherical,Superparamagnetic,,7.5,,0.02,0.6 (Mn),0.4 (Ga)
"10.1016, j.colsurfa.2020.125986",34,30.2,3.06,Mn0.6Ga0.4Fe2O4,"Mn, Ga",,"pluronic F127, oleic acid",128.21,354,6,near-spherical,Superparamagnetic,,7.5,,0.02,0.6 (Mn),0.4 (Ga)
"10.1016, j.colsurfa.2020.125986",34,30.2,3.06,Mn0.6Ga0.4Fe2O4,"Mn, Ga",,"pluronic F127, oleic acid",128.21,354,10,near-spherical,Superparamagnetic,,7.5,,0.02,0.6 (Mn),0.4 (Ga)
"10.1016, j.colsurfa.2020.125986",15,33.5,3.41,Mn0.6Ga0.4Fe2O4,"Mn, Ga",,,128.21,354,3,near-spherical,Ferrimagnetic,,2,,0.017,0.6 (Mn),0.4 (Ga)
"10.1016, j.colsurfa.2020.125986",15,33.5,3.41,Mn0.6Ga0.4Fe2O4,"Mn, Ga",,,128.21,354,4.5,near-spherical,Ferrimagnetic,,2,,0.017,0.6 (Mn),0.4 (Ga)
"10.1016, j.colsurfa.2020.125986",15,33.5,3.41,Mn0.6Ga0.4Fe2O4,"Mn, Ga",,,128.21,354,6,near-spherical,Ferrimagnetic,,2,,0.017,0.6 (Mn),0.4 (Ga)
"10.1016, j.colsurfa.2020.125986",15,33.5,3.41,Mn0.6Ga0.4Fe2O4,"Mn, Ga",,,128.21,354,10,near-spherical,Ferrimagnetic,,2,,0.017,0.6 (Mn),0.4 (Ga)
"10.1016, j.matchemphys.2025.131692",70,,300,CoFe2O4,,,citric acid,625,265,1,nanorod,Ferromagnetic,,NAN,5 (aspect ratio),,,
"10.1016, j.matchemphys.2025.131692",70,,300,CoFe2O4,,,citric acid,625,265,2,nanorod,Ferromagnetic,,NAN,5 (aspect ratio),,,
"10.1016, j.jmmm.2026.173902",17,78,716.49,CoFe2O4,,,"3,4-dihydroxyphenylacetic acid",251.3,393.1,,Cube,Ferrimagnetic,,3,,0.36,,
"10.1016, j.jmmm.2026.173902",23,78,879.9,CoFe2O4,,,"3,4-dihydroxyphenylacetic acid",251.3,393.1,,Cube,Ferrimagnetic,,3,,0.38,,
"10.1016, j.jmmm.2026.173902",39,77,766.77,CoFe2O4,,,"3,4-dihydroxyphenylacetic acid",251.3,393.1,,Cluster,Ferrimagnetic,,4,,0.47,,
"10.1016, j.jmmm.2026.173902",57,79,942.75,CoFe2O4,,,"3,4-dihydroxyphenylacetic acid",251.3,393.1,,Cluster,Ferrimagnetic,,7,,0.46,,
"10.1016, j.jmmm.2025.172777",8,24.02,,Mn0.5Zn0.5Fe2O4,"Mn, Zn",,PEG,125.6,333,10,Spherical,Superparamagnetic,,0.2,,,0.6 (Mn),0.57 (Zn)
"10.1016, j.jmmm.2025.172777",9.5,36.67,,Mn0.5Zn0.5Fe2O4,"Mn, Zn",,PEG,125.6,333,10,Spherical,Superparamagnetic,,0.17,,,0.5 (Mn),0.46 (Zn)
"10.1016, j.jmmm.2025.172777",10.8,45.62,,Mn0.5Zn0.5Fe2O4,"Mn, Zn",,PEG,125.6,333,10,Spherical,Superparamagnetic,,0.09,,,0.46 (Mn),0.4 (Zn)
"10.1016, j.jmmm.2025.172777",13.8,54.36,,Mn0.5Zn0.5Fe2O4,"Mn, Zn",,PEG,125.6,333,10,Spherical,Superparamagnetic,,0.13,,,0.12 (Mn),0.24 (Zn)
"10.1016, j.jmmm.2025.173200",11.1,36.3,6,Co0.2Zn0.8Fe2O4,"Zn, Co",,,150,340,1,Spherical,Superparamagnetic,,1.7,,,0.2 (Co),0.8 (Zn)
"10.1016, j.jmmm.2025.173200",11.1,36.3,6,Co0.2Zn0.8Fe2O4,"Zn, Co",,,200,340,1,Spherical,Superparamagnetic,,1.7,,,0.2 (Co),0.8 (Zn)
"10.1016, j.jmmm.2025.173200",11.1,36.3,6,Co0.2Zn0.8Fe2O4,"Zn, Co",,,250,340,1,Spherical,Superparamagnetic,,1.7,,,0.2 (Co),0.8 (Zn)
"10.1016, j.jmmm.2025.173200",11.1,36.3,6,Co0.2Zn0.8Fe2O4,"Zn, Co",,,300,340,1,Spherical,Superparamagnetic,,1.7,,,0.2 (Co),0.8 (Zn)
"10.1016, j.jmmm.2025.173200",11.1,33.4,17,Co0.2Zn0.8Fe2O4,"Zn, Co",,chitosan,150,340,1,Spherical,Superparamagnetic,,1.7,,,0.2 (Co),0.8 (Zn)
"10.1016, j.jmmm.2025.173200",11.1,33.4,17,Co0.2Zn0.8Fe2O4,"Zn, Co",,chitosan,200,340,1,Spherical,Superparamagnetic,,1.7,,,0.2 (Co),0.8 (Zn)
"10.1016, j.jmmm.2025.173200",11.1,33.4,17,Co0.2Zn0.8Fe2O4,"Zn, Co",,chitosan,250,340,1,Spherical,Superparamagnetic,,1.7,,,0.2 (Co),0.8 (Zn)
"10.1016, j.jmmm.2025.173200",11.1,33.4,17,Co0.2Zn0.8Fe2O4,"Zn, Co",,chitosan,300,340,1,Spherical,Superparamagnetic,,1.7,,,0.2 (Co),0.8 (Zn)
"10.1016, j.colsurfa.2025.137117",11,60.6,0,Zn0.15Cu0.35Mg0.5Fe2O4,"Zn, Cu",,"oleic acid, oleylamine",232.32,316,1,Spherical,Superparamagnetic,,NAN,,,0.15 (Zn),0.35 (Cu)
"10.1016, j.colsurfa.2025.137117",11,60.6,0,Zn0.15Cu0.35Mg0.5Fe2O4,"Zn, Cu",,"oleic acid, oleylamine",232.32,316,3,Spherical,Superparamagnetic,,NAN,,,0.15 (Zn),0.35 (Cu)
"10.1016, j.colsurfa.2025.137117",12,61.54,0,Zn0.25Cu0.25Mg0.5Fe2O4,"Zn, Cu",,"oleic acid, oleylamine",232.32,316,1,Spherical,Superparamagnetic,,NAN,,,0.25 (Zn),0.25 (Cu)
"10.1016, j.colsurfa.2025.137117",12,61.54,0,Zn0.25Cu0.25Mg0.5Fe2O4,"Zn, Cu",,"oleic acid, oleylamine",232.32,316,3,Spherical,Superparamagnetic,,NAN,,,0.25 (Zn),0.25 (Cu)
"10.1016, j.colsurfa.2025.137117",13,58.29,0,Zn0.35Cu0.15Mg0.5Fe2O4,"Zn, Cu",,"oleic acid, oleylamine",232.42,316,3,Spherical,Superparamagnetic,,NAN,,,0.35 (Zn),0.15 (Cu)
"10.1016, j.matchemphys.2024.129050",11.8,34.45,0,Zn0.9Mg0.5Cu0.1Fe2O.4,Cu,,"oleic acid, Oleylamine",442.46,316,1,spherical,Superparamagnetic,,NAN,,Insignificant,0.1 (Cu),
"10.1016, j.matchemphys.2024.129050",11.8,34.45,0,Zn0.9Mg0.5Cu0.1Fe2O4,Cu,,"oleic acid, Oleylamine",442.46,316,3,spherical,Superparamagnetic,,NAN,,Insignificant,0.1 (Cu),
"10.1016, j.matchemphys.2024.129050",14.2,38.77,0,Zn0.8Mg0.5Cu0.2Fe2O4,Cu,,"oleic acid, Oleylamine",442.46,316,1,spherical,Superparamagnetic,,NAN,,Insignificant,0.2 (Cu),
"10.1016, j.matchemphys.2024.129050",14.2,38.77,0,Zn0.8Mg0.5Cu0.2Fe2O4,Cu,,"oleic acid, Oleylamine",442.46,316,3,spherical,Superparamagnetic,,NAN,,Insignificant,0.2 (Cu),
"10.1016, j.matchemphys.2024.129050",15.9,29.73,0,Zn0.7Mg0.5Cu0.3Fe2O4,Cu,,"oleic acid, Oleylamine",442.46,316,1,spherical,Superparamagnetic,,NAN,,Insignificant,0.3 (Cu),
"10.1016, j.matchemphys.2024.129050",15.9,29.73,0,Zn0.7Mg0.5Cu0.3Fe2O4,Cu,,"oleic acid, Oleylamine",442.46,316,3,spherical,Superparamagnetic,,NAN,,Insignificant,0.3 (Cu),
"10.1016, j.inoche.2025.114902",14.8,49.9,600,CoFe2O4,,,,150,20,333.3,spherical,Ferromagnetic,,2.5,,,,
"10.1016, j.inoche.2025.114902",13.3,45.7,400,CoFe2O4,,,Reduced graphene oxide,150,20,333.3,spherical,Ferromagnetic,,2.9,,,,
"10.1016, j.inoche.2025.114902",13.3,33.2,400,CoFe2O4,,,Reduced graphene oxide,150,20,333.3,spherical,Ferromagnetic,,2.9,,,,
"10.1016, j.inoche.2025.114902",13.3,27,400,CoFe2O4,,,Reduced graphene oxide,150,20,333.3,spherical,Ferromagnetic,,2.9,,,,
"10.1016, j.ceramint.2023.08.088",15,45,522,CoFe2O4,,,poly vinyl alcohol,307.9,120,15,,Ferrimagnetic,,NAN,,,,
"10.1016, j.ceramint.2023.08.088",15,47.5,300,Zn0.15Co0.85Fe2O4,Zn,,poly vinyl alcohol,307.9,120,15,,Ferrimagnetic,,NAN,,,0.15 (Zn),
"10.1016, j.ceramint.2023.08.088",15,52,150,Zn0.3Co0.7Fe2.0O4,Zn,,poly vinyl alcohol,307.9,120,15,,Ferrimagnetic,,NAN,,,0.3 (Zn),
"10.1016, j.ceramint.2023.08.088",15.2,50.5,100,Zn0.4Co0.6Fe2O4,Zn,,poly vinyl alcohol,307.9,120,15,,Ferrimagnetic,,0.2,,,0.4 (Zn),
"10.1016, j.ceramint.2023.08.088",15,47.5,50,Zn0.5Co0.5Fe2O4,Zn,,poly vinyl alcohol,307.9,120,15,,Ferrimagnetic,,NAN,,,0.5 (Zn),
"10.1016, j.ceramint.2023.08.088",15,37.5,2,Zn0.7Co0.3Fe2O4,Zn,,poly vinyl alcohol,307.9,120,15,,Ferrimagnetic,,NAN,,,0.7 (Zn),
"10.1016, j.ceramint.2023.08.088",15,,,CoFe2O4,,,poly vinyl alcohol,251.4,120,15,,Ferrimagnetic,,NAN,,,,
"10.1016, j.ceramint.2023.08.088",15,,,Zn0.15Co0.85Fe2O4,Zn,,poly vinyl alcohol,251.4,120,15,,Ferrimagnetic,,NAN,,,0.15 (Zn),
"10.1016, j.ceramint.2023.08.088",15,,,Zn0.3Co0.7Fe2O4,Zn,,poly vinyl alcohol,251.4,120,15,,Ferrimagnetic,,NAN,,,0.3 (Zn),
"10.1016, j.ceramint.2023.08.088",15,,,Zn0.4Co0.6Fe2O4,Zn,,poly vinyl alcohol,251.4,120,15,,Ferrimagnetic,,NAN,,,0.4 (Zn),
"10.1016, j.ceramint.2023.08.088",15,,,Zn0.5Co0.5Fe2O4,Zn,,poly vinyl alcohol,251.4,120,15,,Ferrimagnetic,,NAN,,,0.5 (Zn),
"10.1016, j.ceramint.2023.08.088",15,,,CoFe2O4,,,poly vinyl alcohol,213.7,120,15,,Ferrimagnetic,,NAN,,,,
"10.1016, j.ceramint.2023.08.088",15,,,Zn0.15Co0.85Fe2O4,Zn,,poly vinyl alcohol,213.7,120,15,,Ferrimagnetic,,NAN,,,0.15 (Zn),
"10.1016, j.ceramint.2023.08.088",15,,,Zn0.3Co0.7Fe2O4,Zn,,poly vinyl alcohol,213.7,120,15,,Ferrimagnetic,,NAN,,,0.3 (Zn),
"10.1016, j.ceramint.2023.08.088",15,,,Zn0.4Co0.6Fe2O4,Zn,,poly vinyl alcohol,213.7,120,15,,Ferrimagnetic,,NAN,,,0.4 (Zn),
"10.1016, j.ceramint.2023.08.088",15,,,Zn0.5Co0.5Fe2O4,Zn,,poly vinyl alcohol,213.7,120,15,,Ferrimagnetic,,NAN,,,0.5 (Zn),
"10.1016, j.ceramint.2025.12.178",20.6,53,117,MnFe2O4,,,,100,450,5,spherical,Mixed SFs,,2.1,,,,
"10.1016, j.matchemphys.2025.131235",23,77.8,8.4,MnFe2O4,,,PEG,300,386.25,3,cube,,,5.5,,0.05,,
"10.1016, j.matchemphys.2025.131235",23,77.8,8.4,MnFe2O4,,,chitosan-PEG,300,386.25,1,cuboidal,,,5.5,,0.05,,
"10.1016, j.matchemphys.2025.131235",23,77.8,8.4,MnFe2O4,,,,300,386.25,1,cuboidal,,,5.5,,0.05,,
"10.1016, j.matpr.2022.03.417",13,64,0,MnFe2O4,,,PVP,167.6,265,5,roughly spherical,Superparamagnetic,,NAN,,Negligible,,
"10.1016, j.matpr.2022.03.417",13,64,0,MnFe2O4,,,PVP,335.2,265,5,roughly spherical,Superparamagnetic,,NAN,,Negligible,,
"10.1016, j.matpr.2022.03.417",13,64,0,MnFe2O4,,,PVP,167.6,265,10,roughly spherical,Superparamagnetic,,NAN,,Negligible,,
"10.1016, j.matpr.2022.03.417",13,64,0,MnFe2O4,,,PVP,335.2,265,10,roughly spherical,Superparamagnetic,,NAN,,Negligible,,
"10.1016, j.physe.2022.115560",10.5,47.33,835.9,Cu0.15Co0.85Fe2O4,Cu,,,187.49,337,1,Spherical,Ferromagnetic,,0.98,,0.268,0.15 (Cu),
"10.1016, j.physe.2022.115560",10.5,47.33,835.9,Cu0.15Co0.85Fe2O4,Cu,,,187.49,337,2,Spherical,Ferromagnetic,,0.98,,0.268,0.15 (Cu),
"10.1016, j.physe.2022.115560",10.5,47.33,835.9,Cu0.15Co0.85Fe2O4,Cu,,,187.49,337,3,Spherical,Ferromagnetic,,0.98,,0.268,0.15 (Cu),
"10.1016, j.physe.2022.115560",10.7,64.41,450,Cu0.31Co0.69Fe2O4,Cu,,,187.49,337,1,Spherical,Ferromagnetic,,0.91,,0.153,0.31 (Cu),
"10.1016, j.physe.2022.115560",10.7,64.41,450,Cu0.31Co0.69Fe2O4,Cu,,,187.49,337,2,Spherical,Ferromagnetic,,0.91,,0.153,0.31 (Cu),
"10.1016, j.physe.2022.115560",10.7,64.41,450,Cu0.31Co0.69Fe2O4,Cu,,,187.49,337,3,Spherical,Ferromagnetic,,0.91,,0.153,0.31 (Cu),
"10.1016, j.physe.2022.115560",10.9,49.72,168.44,Cu0.47Co0.53Fe2O4,Cu,,,187.49,337,1,Spherical,Ferromagnetic,,0.86,,0.087,0.47 (Cu),
"10.1016, j.physe.2022.115560",10.9,49.72,168.44,Cu0.47Co0.53Fe2O4,Cu,,,187.49,337,2,Spherical,Ferromagnetic,,0.86,,0.087,0.47 (Cu),
"10.1016, j.physe.2022.115560",10.9,49.72,168.44,Cu0.47Co0.53Fe2O4,Cu,,,187.49,337,3,Spherical,Ferromagnetic,,0.86,,0.087,0.47 (Cu),
"10.1016, j.physe.2022.115560",10.2,36.74,338.14,Cu0.15Co0.85Fe2O4,Cu,,chitosan,187.49,337,1,Spherical,Ferromagnetic,,0.8,,0.142,0.15 (Cu),
"10.1016, j.physe.2022.115560",10.2,36.74,338.14,Cu0.15Co0.85Fe2O4,Cu,,chitosan,187.49,337,2,Spherical,Ferromagnetic,,0.8,,0.142,0.15 (Cu),
"10.1016, j.physe.2022.115560",10.2,36.74,338.14,Cu0.15Co0.85Fe2O4,Cu,,chitosan,187.49,337,3,Spherical,Ferromagnetic,,0.8,,0.142,0.15 (Cu),
"10.1016, j.physe.2022.115560",10.5,49.3,340.65,Cu0.31Co0.69Fe2O4,Cu,,chitosan,187.49,337,1,Spherical,Ferromagnetic,,0.76,,0.137,0.31 (Cu),
"10.1016, j.physe.2022.115560",10.5,49.3,340.65,Cu0.31Co0.69Fe2O4,Cu,,chitosan,187.49,337,2,Spherical,Ferromagnetic,,0.76,,0.137,0.31 (Cu),
"10.1016, j.physe.2022.115560",10.5,49.3,340.65,Cu0.31Co0.69Fe2O4,Cu,,chitosan,187.49,337,3,Spherical,Ferromagnetic,,0.76,,0.137,0.31 (Cu),
"10.1016, j.physe.2022.115560",10.4,46.4,266,Cu0.47Co0.53Fe2O4,Cu,,chitosan,187.49,337,1,Spherical,Ferromagnetic,,0.81,,0.12,0.47 (Cu),
"10.1016, j.physe.2022.115560",10.4,46.4,267,Cu0.47Co0.53Fe2O4,Cu,,chitosan,187.49,337,2,Spherical,Ferromagnetic,,0.81,,0.12,0.47 (Cu),
"10.1016, j.physe.2022.115560",10.4,46.4,268,Cu0.47Co0.53Fe2O4,Cu,,chitosan,187.49,337,3,Spherical,Ferromagnetic,,0.81,,0.12,0.47 (Cu),
"10.1016, j.ceramint.2023.01.101",13.1,77.4,861,CoFe2O4,,,,279.1,126,10,spherical,Ferrimagnetic,,1.4,,0.2,,
"10.1016, j.ceramint.2023.01.101",13.1,77.4,861,CoFe2O4,,,,323.1,126,10,spherical,Ferrimagnetic,,1.4,,0.2,,
"10.1016, j.ceramint.2023.01.101",13.1,77.4,861,CoFe2O4,,,,358.2,126,10,spherical,Ferrimagnetic,,1.4,,0.2,,
"10.1016, j.ceramint.2023.01.101",13.1,77.4,861,CoFe2O4,,,,390.9,126,10,spherical,Ferrimagnetic,,1.4,,0.2,,
"10.1016, j.ceramint.2023.01.101",13.1,77.4,861,CoFe2O4,,,,416.1,126,10,spherical,Ferrimagnetic,,1.4,,0.2,,
"10.1016, j.ceramint.2023.01.101",13.1,77.4,861,CoFe2O4,,,,279.1,126,30,spherical,Ferrimagnetic,,1.4,,0.2,,
"10.1016, j.ceramint.2023.01.101",13.1,77.4,861,CoFe2O4,,,,323.1,126,30,spherical,Ferrimagnetic,,1.4,,0.2,,
"10.1016, j.ceramint.2023.01.101",13.1,77.4,861,CoFe2O4,,,,358.2,126,30,spherical,Ferrimagnetic,,1.4,,0.2,,
"10.1016, j.ceramint.2023.01.101",13.1,77.4,861,CoFe2O4,,,,390.9,126,30,spherical,Ferrimagnetic,,1.4,,0.2,,
"10.1016, j.ceramint.2023.01.101",13.1,77.4,861,CoFe2O4,,,,416.1,126,30,spherical,Ferrimagnetic,,1.4,,0.2,,
"10.1016, j.ceramint.2023.01.101",13.1,77.4,861,CoFe2O4,,,,279.1,126,50,spherical,Ferrimagnetic,,1.4,,0.2,,
"10.1016, j.ceramint.2023.01.101",13.1,77.4,861,CoFe2O4,,,,323.1,126,50,spherical,Ferrimagnetic,,1.4,,0.2,,
"10.1016, j.ceramint.2023.01.101",13.1,77.4,861,CoFe2O4,,,,358.2,126,50,spherical,Ferrimagnetic,,1.4,,0.2,,
"10.1016, j.ceramint.2023.01.101",13.1,77.4,861,CoFe2O4,,,,390.9,126,50,spherical,Ferrimagnetic,,1.4,,0.2,,
"10.1016, j.ceramint.2023.01.101",13.1,77.4,861,CoFe2O4,,,,416.1,126,50,spherical,Ferrimagnetic,,1.4,,0.2,,
"10.1016, j.ceramint.2023.01.101",13.3,74.4,846,CoFe2O4,,,chitosan,279.1,126,10,spherical,Ferrimagnetic,,1.9,,0.2,,
"10.1016, j.ceramint.2023.01.101",13.3,74.4,846,CoFe2O4,,,chitosan,323.1,126,10,spherical,Ferrimagnetic,,1.9,,0.2,,
"10.1016, j.ceramint.2023.01.101",13.3,74.4,846,CoFe2O4,,,chitosan,358.2,126,10,spherical,Ferrimagnetic,,1.9,,0.2,,
"10.1016, j.ceramint.2023.01.101",13.3,74.4,846,CoFe2O4,,,chitosan,390.9,126,10,spherical,Ferrimagnetic,,1.9,,0.2,,
"10.1016, j.ceramint.2023.01.101",13.3,74.4,846,CoFe2O4,,,chitosan,416.1,126,10,spherical,Ferrimagnetic,,1.9,,0.2,,
"10.1016, j.ceramint.2023.01.101",13.3,74.4,846,CoFe2O4,,,chitosan,279.1,126,30,spherical,Ferrimagnetic,,1.9,,0.2,,
"10.1016, j.ceramint.2023.01.101",13.3,74.4,846,CoFe2O4,,,chitosan,323.1,126,30,spherical,Ferrimagnetic,,1.9,,0.2,,
"10.1016, j.ceramint.2023.01.101",13.3,74.4,846,CoFe2O4,,,chitosan,358.2,126,30,spherical,Ferrimagnetic,,1.9,,0.2,,
"10.1016, j.ceramint.2023.01.101",13.3,74.4,846,CoFe2O4,,,chitosan,390.9,126,30,spherical,Ferrimagnetic,,1.9,,0.2,,
"10.1016, j.ceramint.2023.01.101",13.3,74.4,846,CoFe2O4,,,chitosan,416.1,126,30,spherical,Ferrimagnetic,,1.9,,0.2,,
"10.1016, j.ceramint.2023.01.101",13.3,74.4,846,CoFe2O4,,,chitosan,279.1,126,50,spherical,Ferrimagnetic,,1.9,,0.2,,
"10.1016, j.ceramint.2023.01.101",13.3,74.4,846,CoFe2O4,,,chitosan,323.1,126,50,spherical,Ferrimagnetic,,1.9,,0.2,,
"10.1016, j.ceramint.2023.01.101",13.3,74.4,846,CoFe2O4,,,chitosan,358.2,126,50,spherical,Ferrimagnetic,,1.9,,0.2,,
"10.1016, j.ceramint.2023.01.101",13.3,74.4,846,CoFe2O4,,,chitosan,390.9,126,50,spherical,Ferrimagnetic,,1.9,,0.2,,
"10.1016, j.ceramint.2023.01.101",13.3,74.4,846,CoFe2O4,,,chitosan,416.1,126,50,spherical,Ferrimagnetic,,1.9,,0.2,,
"10.1039, d4ra01600a",17.26,80.74,13,NiFe2O4,,,PVP,170,332.8,10,spherical,Spinel,,NAN,,0.011,,
"10.1039, d4ra01600a",17.26,80.74,13,NiFe2O4,,,PVP,170,332.8,7.5,spherical,Spinel,,NAN,,0.011,,
"10.1039, d4ra01600a",17.26,80.74,13,NiFe2O4,,,PVP,170,332.8,5,spherical,Spinel,,NAN,,0.011,,
"10.1039, d4ra01600a",17.26,80.74,13,NiFe2O4,,,PVP,170,332.8,2.5,spherical,Spinel,,NAN,,0.011,,
"10.1039, d4ra01600a",10.88,66.17,218,CoFe2O4,,,PVP,170,332.8,10,spherical,Spinel,,NAN,,0.14,,
"10.1039, d4ra01600a",10.88,66.17,218,CoFe2O4,,,PVP,170,332.8,7.5,spherical,Spinel,,NAN,,0.14,,
"10.1039, d4ra01600a",10.88,66.17,218,CoFe2O4,,,PVP,170,332.8,5,spherical,Spinel,,NAN,,0.14,,
"10.1039, d4ra01600a",10.88,66.17,218,CoFe2O4,,,PVP,170,332.8,2.5,spherical,Spinel,,NAN,,0.14,,
"10.1039, d4ra01600a",9.95,38.78,18,ZnFe2O4,,,PVP,170,332.8,10,spherical,Spinel,,NAN,,0.014,,
"10.1039, d4ra01600a",9.95,38.78,18,ZnFe2O4,,,PVP,170,332.8,7.5,spherical,Spinel,,NAN,,0.014,,
"10.1039, d4ra01600a",9.95,38.78,18,ZnFe2O4,,,PVP,170,332.8,5,spherical,Spinel,,NAN,,0.014,,
"10.1039, d4ra01600a",9.95,38.78,18,ZnFe2O4,,,PVP,170,332.8,2.5,spherical,Spinel,,NAN,,0.014,,
"10.1039, d4ra01600a",10.004,26.26,16.64,MgFe2O4,,,PVP,170,332.8,10,spherical,Spinel,,NAN,,0.019,,
"10.1039, d4ra01600a",10.004,26.26,16.64,MgFe2O4,,,PVP,170,332.8,7.5,spherical,Spinel,,NAN,,0.019,,
"10.1039, d4ra01600a",10.004,26.26,16.64,MgFe2O4,,,PVP,170,332.8,5,spherical,Spinel,,NAN,,0.019,,
"10.1039, d4ra01600a",10.004,26.26,16.64,MgFe2O4,,,PVP,170,332.8,2.5,spherical,Spinel,,NAN,,0.019,,
"10.1039, d4ra01600a",10,4.26,54.62,SnFe2O4,,,PVP,170,332.8,10,spherical,Spinel,,NAN,,0.08,,
"10.1039, d4ra01600a",10,4.26,54.62,SnFe2O4,,,PVP,170,332.8,7.5,spherical,Spinel,,NAN,,0.08,,
"10.1039, d4ra01600a",10,4.26,54.62,SnFe2O4,,,PVP,170,332.8,5,spherical,Spinel,,NAN,,0.08,,
"10.1039, d4ra01600a",10,4.26,54.62,SnFe2O4,,,PVP,170,332.8,2.5,spherical,Spinel,,NAN,,0.08,,
"10.1016, j.mtcomm.2023.107982",16.3,41.7,844,CoFe2O4,,,,200,450,2,Spherical,Ferromagnetic,,0.1,,0.309,,
"10.1016, j.mtcomm.2023.107982",38.7,73.6,1110,CoFe2O4,,,,200,450,2,Spherical,Ferromagnetic,,0.1,,0.428,,
"10.1016, j.mtcomm.2023.107982",12.4,42.6,595,CoFe2O4,,,citric acid,200,450,2,Spherical,Ferromagnetic,,0.1,,0.272,,
"10.1016, j.mtcomm.2023.107982",28.2,55.6,660,CoFe2O4,,,,200,450,2,Spherical,Ferromagnetic,,0.1,,0.3597,,
"10.1016, j.inoche.2025.115569",9.5,81.912,1.688,NiFe2O4,,,oleic acid,50.2,265,2,spherical,Superparamagnetic,,2,"1.091 10^6 cm², g","0.0139 (1.14 emu, g ,  81.912 emu, g)",,
"10.1016, j.inoche.2025.115569",9.5,81.912,1.688,NiFe2O4,,,oleic acid,50.2,265,4,spherical,Superparamagnetic,,2,"1.091 10^6 cm², g","0.0139 (1.14 emu, g ,  81.912 emu, g)",,
"10.1016, j.inoche.2025.115569",9.5,81.912,1.688,NiFe2O4,,,oleic acid,50.2,265,6,spherical,Superparamagnetic,,2,"1.091 10^6 cm², g","0.0139 (1.14 emu, g ,  81.912 emu, g)",,
"10.1016, j.inoche.2025.115569",9.5,81.912,1.688,NiFe2O4,,,oleic acid,50.2,265,8,spherical,Superparamagnetic,,2,"1.091 10^6 cm², g","0.0139 (1.14 emu, g ,  81.912 emu, g)",,
"10.1016, j.inoche.2025.115569",9.5,81.912,1.688,NiFe2O4,,,oleic acid,50.2,265,10,spherical,Superparamagnetic,,2,"1.091 10^6 cm², g","0.0139 (1.14 emu, g ,  81.912 emu, g)",,
"10.1016, j.physb.2025.417079",13.9,52.8,320.2,Co0.7Ca0.3Fe2O4,"Co, Ca",,oleic acid,375,316,0.5,spherical,Superparamagnetic,,NAN,,0.24,0.7 (Co),0.3 (Ca)
"10.1016, j.physb.2025.417079",13.9,52.8,320.2,Co0.7Ca0.3Fe2O4,"Co, Ca",,oleic acid,425,316,0.5,spherical,Superparamagnetic,,NAN,,0.24,0.7 (Co),0.3 (Ca)
"10.1016, j.physb.2025.417079",13.9,52.8,320.2,Co0.7Ca0.3Fe2O4,"Co, Ca",,oleic acid,475,316,0.5,spherical,Superparamagnetic,,NAN,,0.24,0.7 (Co),0.3 (Ca)
"10.1016, j.physb.2025.417079",13.9,52.8,320.2,Co0.7Ca0.3Fe2O4,"Co, Ca",,oleic acid,375,316,1,spherical,Superparamagnetic,,NAN,,0.24,0.7 (Co),0.3 (Ca)
"10.1016, j.physb.2025.417079",13.9,52.8,320.2,Co0.7Ca0.3Fe2O4,"Co, Ca",,oleic acid,425,316,1,spherical,Superparamagnetic,,NAN,,0.24,0.7 (Co),0.3 (Ca)
"10.1016, j.physb.2025.417079",13.9,52.8,320.2,Co0.7Ca0.3Fe2O4,"Co, Ca",,oleic acid,475,316,1,spherical,Superparamagnetic,,NAN,,0.24,0.7 (Co),0.3 (Ca)
"10.1016, j.physb.2025.417079",13.9,52.8,320.2,Co0.7Ca0.3Fe2O4,"Co, Ca",,oleic acid,375,316,3,spherical,Superparamagnetic,,NAN,,0.24,0.7 (Co),0.3 (Ca)
"10.1016, j.physb.2025.417079",13.9,52.8,320.2,Co0.7Ca0.3Fe2O4,"Co, Ca",,oleic acid,425,316,3,spherical,Superparamagnetic,,NAN,,0.24,0.7 (Co),0.3 (Ca)
"10.1016, j.physb.2025.417079",13.9,52.8,320.2,Co0.7Ca0.3Fe2O4,"Co, Ca",,oleic acid,475,316,3,spherical,Superparamagnetic,,NAN,,0.24,0.7 (Co),0.3 (Ca)
"10.1016, j.matchemphys.2025.131037",7.6,,,CoFe2O4,,,,100,10,333.33,,Cubic spinel,,0.1,,,,
"10.1016, j.matchemphys.2025.131037",7.6,,,CoFe2O4,,,,100,15,333.33,,Cubic spinel,,0.1,,,,
"10.1016, j.matchemphys.2025.131037",7.6,,,CoFe2O4,,,,100,20,333.33,,Cubic spinel,,0.1,,,,
"10.1016, j.matchemphys.2025.131037",7.6,,,CoFe2O4,,,,150,10,333.33,,Cubic spinel,,0.1,,,,
"10.1016, j.matchemphys.2025.131037",7.6,,,CoFe2O4,,,,150,15,333.33,,Cubic spinel,,0.1,,,,
"10.1016, j.matchemphys.2025.131037",7.6,,,CoFe2O4,,,,150,20,333.33,,Cubic spinel,,0.1,,,,
"10.1016, j.matchemphys.2025.131037",6.2,56.4,,CoFe2O4,,,C-dots 10 mL,100,10,333.33,,Cubic spinel,,0.1,,,,
"10.1016, j.matchemphys.2025.131037",6.2,56.4,,CoFe2O4,,,C-dots 10 mL,100,15,333.33,,Cubic spinel,,0.1,,,,
"10.1016, j.matchemphys.2025.131037",6.2,56.4,,CoFe2O4,,,C-dots 10 mL,100,20,333.33,,Cubic spinel,,0.1,,,,
"10.1016, j.matchemphys.2025.131037",6.2,56.4,,CoFe2O4,,,C-dots 10 mL,150,10,333.33,,Cubic spinel,,0.1,,,,
"10.1016, j.matchemphys.2025.131037",6.2,56.4,,CoFe2O4,,,C-dots 10 mL,150,15,333.33,,Cubic spinel,,0.1,,,,
"10.1016, j.matchemphys.2025.131037",6.2,56.4,,CoFe2O4,,,C-dots 10 mL,150,20,333.33,,Cubic spinel,,0.1,,,,
"10.1016, j.matchemphys.2025.131037",6.6,,,CoFe2O4,,,C-dots 15 mL,100,10,333.33,,Cubic spinel,,0.1,,,,
"10.1016, j.matchemphys.2025.131037",6.6,,,CoFe2O4,,,C-dots 15 mL,100,15,333.33,,Cubic spinel,,0.1,,,,
"10.1016, j.matchemphys.2025.131037",6.6,,,CoFe2O4,,,C-dots 15 mL,100,20,333.33,,Cubic spinel,,0.1,,,,
"10.1016, j.matchemphys.2025.131037",6.6,,,CoFe2O4,,,C-dots 15 mL,150,10,333.33,,Cubic spinel,,0.1,,,,
"10.1016, j.matchemphys.2025.131037",6.6,,,CoFe2O4,,,C-dots 15 mL,150,15,333.33,,Cubic spinel,,0.1,,,,
"10.1016, j.matchemphys.2025.131037",6.6,,,CoFe2O4,,,C-dots 15 mL,150,20,333.33,,Cubic spinel,,0.1,,,,
"10.1016, j.matchemphys.2025.131037",6.6,55,,CoFe2O4,,,C-dots 20 mL,100,10,333.33,,Cubic spinel,,0.1,,,,
"10.1016, j.matchemphys.2025.131037",6.6,55,,CoFe2O4,,,C-dots 20 mL,100,15,333.33,,Cubic spinel,,0.1,,,,
"10.1016, j.matchemphys.2025.131037",6.6,55,,CoFe2O4,,,C-dots 20 mL,100,20,333.33,,Cubic spinel,,0.1,,,,
"10.1016, j.matchemphys.2025.131037",6.6,55,,CoFe2O4,,,C-dots 20 mL,150,10,333.33,,Cubic spinel,,0.1,,,,
"10.1016, j.matchemphys.2025.131037",6.6,55,,CoFe2O4,,,C-dots 20 mL,150,15,333.33,,Cubic spinel,,0.1,,,,
"10.1016, j.matchemphys.2025.131037",6.6,55,,CoFe2O4,,,C-dots 20 mL,150,20,333.33,,Cubic spinel,,0.1,,,,
"10.1016, j.matchemphys.2025.131037",6.4,,,CoFe2O4,,,C-dots 25 mL,100,10,333.33,,Cubic spinel,,0.1,,,,
"10.1016, j.matchemphys.2025.131037",6.4,,,CoFe2O4,,,C-dots 25 mL,100,15,333.33,,Cubic spinel,,0.1,,,,
"10.1016, j.matchemphys.2025.131037",6.4,,,CoFe2O4,,,C-dots 25 mL,100,20,333.33,,Cubic spinel,,0.1,,,,
"10.1016, j.matchemphys.2025.131037",6.4,,,CoFe2O4,,,C-dots 25 mL,150,10,333.33,,Cubic spinel,,0.1,,,,
"10.1016, j.matchemphys.2025.131037",6.4,,,CoFe2O4,,,C-dots 25 mL,150,15,333.33,,Cubic spinel,,0.1,,,,
"10.1016, j.matchemphys.2025.131037",6.4,,,CoFe2O4,,,C-dots 25 mL,150,20,333.33,,Cubic spinel,,0.1,,,,
"10.1016, j.matchemphys.2025.131037",6.3,,,CoFe2O4,,,C-dots 30 mL,100,10,333.33,,Cubic spinel,,0.1,,,,
"10.1016, j.matchemphys.2025.131037",6.3,,,CoFe2O4,,,C-dots 30 mL,100,15,333.33,,Cubic spinel,,0.1,,,,
"10.1016, j.matchemphys.2025.131037",6.3,,,CoFe2O4,,,C-dots 30 mL,100,20,333.33,,Cubic spinel,,0.1,,,,
"10.1016, j.matchemphys.2025.131037",6.3,,,CoFe2O4,,,C-dots 30 mL,150,10,333.33,,Cubic spinel,,0.1,,,,
"10.1016, j.matchemphys.2025.131037",6.3,,,CoFe2O4,,,C-dots 30 mL,150,15,333.33,,Cubic spinel,,0.1,,,,
"10.1016, j.matchemphys.2025.131037",6.3,,,CoFe2O4,,,C-dots 30 mL,150,20,333.33,,Cubic spinel,,0.1,,,,
"10.1016, j.jmmm.2022.169379",27,,,Zn0.05Mn0.95Fe2O4,Zn,,,100,150,200,spherical,Superparamagnetic,,1.3,,,0.05 (Zn),0.95 (Mn)
"10.1016, j.jmmm.2022.169379",21,,,Zn0.1Mn0.9Fe2O4,Zn,,,100,150,200,spherical,Superparamagnetic,,1,,,0.1 (Zn),0.9 (Mn)
"10.1016, j.jmmm.2022.169379",17,,,Zn0.15Mn0.85Fe2O4,Zn,,,100,150,200,spherical,Superparamagnetic,,0.8,,,0.15 (Zn),0.85 (Mn)
"10.1016, j.jmmm.2022.169379",13,,,Zn0.2Mn0.8Fe2O4,Zn,,,100,150,200,spherical,Superparamagnetic,,0.6,,,0.2 (Zn),0.8 (Mn)
"10.1016, j.jmmm.2022.169379",9,,,Zn0.25Mn0.75Fe2O4,Zn,,,100,150,200,spherical,Superparamagnetic,,0.4,,,0.25 (Zn),0.75 (Mn)
"10.1016, j.jmmm.2022.169379",7,,,Zn0.3Mn0.7Fe2O4,Zn,,,100,150,200,spherical,Superparamagnetic,,0.36,,,0.3 (Zn),0.7 (Mn)
"10.1016, j.jmmm.2022.169379",13,,,Zn0.2Mn0.8Fe2O4,Zn,,,60,300,200,spherical,Superparamagnetic,,0.6,,,0.2 (Zn),0.8 (Mn)
"10.1016, j.jmmm.2022.169379",27,,,Zn0.05Mn0.95Fe2O4,Zn,,,60,150,200,spherical,Superparamagnetic,,1.3,,,0.05 (Zn),0.95 (Mn)
"10.1016, j.jmmm.2022.169379",27,,,Zn0.05Mn0.95Fe2O4,Zn,,,60,300,200,spherical,Superparamagnetic,,1.3,,,0.05 (Zn),0.95 (Mn)
"10.1016, j.ceramint.2025.10.081",14,0.1662,180,CoFe2O4,Ni,,PVDF,37.7,380,50,spherical,Spinel,,5,,0.105,0 (Ni),1 (Co)
"10.1016, j.ceramint.2025.10.081",14,0.3877,240,Co0.9Ni0.1Fe2O4,Ni,,PVDF,37.7,380,50,spherical,Spinel,,5,,0.234,0.1 (Ni),0.9 (Co)
"10.1016, j.ceramint.2025.10.081",14,0.3407,500,Co0.5Ni0.5Fe2O4,Ni,,PVDF,37.7,380,50,spherical,Spinel,,5,,0.249,0.5 (Ni),0.5 (Co)
"10.1016, j.ceramint.2025.10.081",14,0.1961,300,Co0.1Ni0.9Fe2O4,Ni,,PVDF,37.7,380,50,spherical,Spinel,,5,,0.211,0.9 (Ni),0.1 (Co)
"10.1016, j.ceramint.2025.10.081",14,0.2153,100,NiFe2O4,Ni,,PVDF,37.7,380,50,spherical,Spinel,,5,,0.069,1 (Ni),0 (Co)
"10.1016, j.jallcom.2023.169327",31,45.13,86.59,MnFe2O4,,,citric acid,322.95,178,5,Spherical,Spinel,,2,,0.113,,
"10.1016, j.jallcom.2023.169327",31,45.13,86.59,MnFe2O4,,,citric acid,322.95,178,10,Spherical,Spinel,,2,,0.113,,
"10.1016, j.jallcom.2023.169327",31,45.13,86.59,MnFe2O4,,,citric acid,322.95,178,15,Spherical,Spinel,,2,,0.113,,
"10.1016, j.jallcom.2023.169327",32,29.65,18.84,Mn0.5Zn0.5Fe2O4,Zn,,citric acid,322.95,178,5,Spherical,Spinel,,1,,0.053,0.5 (Mn),0.5 (Zn)
"10.1016, j.jallcom.2023.169327",32,29.65,18.84,Mn0.5Zn0.5Fe2O4,Zn,,citric acid,322.95,178,10,Spherical,Spinel,,1,,0.053,0.5 (Mn),0.5 (Zn)
