Repository: SEN-Adarsh/hypertherm

File: merged_cleaned_hyperthermia.csv (part 6 of 10)
10.1007/ s40195-018-0830-5,12,40,0.0231,CoFe1.75Gd0.25O4,Gd,,,439.82,150,,spherical,ferrimagnetic,91,,,,0.25,
10.1007/ s40195-018-0830-5,17,34.49,,Zn0.25Mg0.75Fe2O4,Zn,Mg,,439.82,265,0.5,spherical,ferrimagnetic,112,,,,0.25,0.75
10.1007/ s40195-018-0830-5,17,34.49,,Zn0.25Mg0.75Fe2O4,Zn,Mg,,439.82,265,2.5,spherical,ferrimagnetic,97,,,,0.25,0.75
10.1007/ s40195-018-0830-5,17,34.49,,Zn0.25Mg0.75Fe2O4,Zn,Mg,,439.82,265,5,spherical,ferrimagnetic,74,,,,0.25,0.75
"10.1016, j.jallcom.2023.169327",32,29.65,18.84,Mn0.5Zn0.5Fe2O4,Zn,,citric acid,322.95,178,15,Spherical,Spinel,,1,,0.053,0.5 (Mn),0.5 (Zn)
"10.1016, j.jallcom.2023.169327",32,29.65,18.84,Mn0.5Zn0.5Fe2O4,Zn,,citric acid,322.95,178,20,Spherical,Spinel,,1,,0.053,0.5 (Mn),0.5 (Zn)
"10.1016, j.jallcom.2023.169327",33,53.43,1737.8,CoFe2O4,,,citric acid,322.95,178,5,Spherical,Spinel,,1,,0.335,,
"10.1016, j.jallcom.2023.169327",33,53.43,1737.8,CoFe2O4,,,citric acid,322.95,178,10,Spherical,Spinel,,1,,0.335,,
"10.1016, j.jallcom.2023.169327",33,53.43,1737.8,CoFe2O4,,,citric acid,322.95,178,15,Spherical,Spinel,,1,,0.335,,
"10.1016, j.jallcom.2023.169327",33,53.43,1737.8,CoFe2O4,,,citric acid,322.95,178,20,Spherical,Spinel,,1,,0.335,,
"10.1016, j.jallcom.2023.169327",51,54.38,470.33,Co0.5Zn0.5Fe2O4,Zn,,citric acid,322.95,178,5,"Octahedral ,  Spherical",Spinel,,2,,0.273,0.5 (Co),0.5 (Zn)
"10.1016, j.jallcom.2023.169327",51,54.38,470.33,Co0.5Zn0.5Fe2O4,Zn,,citric acid,322.95,178,10,"Octahedral ,  Spherical",Spinel,,2,,0.273,0.5 (Co),0.5 (Zn)
"10.1016, j.jallcom.2023.169327",51,54.38,470.33,Co0.5Zn0.5Fe2O4,Zn,,citric acid,322.95,178,15,"Octahedral ,  Spherical",Spinel,,2,,0.273,0.5 (Co),0.5 (Zn)
"10.1016, j.colsurfa.2024.136027",,56.03,,Zn0.4Ca0.1Mg0.5Fe2O4,"Zn,Ca",,,235.2,316,1,irregular spherical,ferrimagnetic,,NAN,,,0.1 (Ca),0.4 (Zn)
"10.1016, j.colsurfa.2024.136027",,56.03,,Zn0.4Ca0.1Mg0.5Fe2O4,"Zn,Ca",,,235.2,316,3,irregular spherical,ferrimagnetic,,NAN,,,0.1 (Ca),0.4 (Zn)
"10.1016, j.colsurfa.2024.136027",,62.75,,Zn0.3Ca0.2Mg0.5Fe2O4,"Zn,Ca",,,235.2,316,1,irregular spherical,ferrimagnetic,,NAN,,,0.2 (Ca),0.3 (Zn)
"10.1016, j.colsurfa.2024.136027",,62.75,,Zn0.3Ca0.2Mg0.5Fe2O4,"Zn,Ca",,,235.2,316,3,irregular spherical,ferrimagnetic,,NAN,,,0.2 (Ca),0.3 (Zn)
"10.1016, j.jpcs.2025.112992",9,48,,MnFe2O4,Mn,,,50.27,500,2,,Superparamagnetic,,NAN,,,,
"10.1016, j.jpcs.2025.112992",10,39,13.82,Mn0.8Zn0.2Fe2O4,"Mn, Zn",,,50.27,500,2,,Superparamagnetic,,NAN,,,0.8 (Mn),0.2 (Zn)
"10.1016, j.jpcs.2025.112992",8,31,12.69,Mn0.6Zn0.4Fe2O4,"Mn, Zn",,,50.27,500,2,,Superparamagnetic,,NAN,,,0.6 (Mn),0.4 (Zn)
"10.1016, j.powtec.2023.118720",7,49,0,CoFe2O4,,,citric acid,84.2,220,5,spherical,Superparamagnetic,,NAN,,Negligible,,
"10.1016, j.powtec.2023.118720",7,49,0,CoFe2O4,,,citric acid,101.8,220,5,spherical,Superparamagnetic,,NAN,,Negligible,,
"10.1016, j.powtec.2023.118720",7,49,0,CoFe2O4,,,citric acid,111.9,220,5,spherical,Superparamagnetic,,NAN,,Negligible,,
"10.1016, j.inoche.2025.115268",13,67.21,0,Ni0.1Zn0.4Mg0.5Fe2O4,"Ni, Zn",,,232.4,316,1,spherical,Superparamagnetic,,NAN,,nearly zero,0.1 (Ni),0.4 (Zn)
"10.1016, j.inoche.2025.115268",13,67.21,0,Ni0.1Zn0.4Mg0.5Fe2O4,"Ni, Zn",,,232.4,316,3,spherical,Superparamagnetic,,NAN,,nearly zero,0.1 (Ni),0.4 (Zn)
"10.1016, j.inoche.2025.115268",12,65.22,0,Ni0.2Zn0.3Mg0.5Fe2O4,"Ni, Zn",,,232.4,316,1,spherical,Superparamagnetic,,NAN,,nearly zero,0.2 (Ni),0.3 (Zn)
"10.1016, j.inoche.2025.115268",12,65.22,0,Ni0.2Zn0.3Mg0.5Fe2O4,"Ni, Zn",,,232.4,316,3,spherical,Superparamagnetic,,NAN,,nearly zero,0.2 (Ni),0.3 (Zn)
"10.1016, j.inoche.2025.115268",10,49.71,0,Ni0.3Zn0.2Mg0.5Fe2O4,"Ni, Zn",,,232.4,316,1,spherical,Superparamagnetic,,NAN,,nearly zero,0.3 (Ni),0.2 (Zn)
"10.1016, j.inoche.2025.115268",10,49.71,0,Ni0.3Zn0.2Mg0.5Fe2O4,"Ni, Zn",,,232.4,316,3,spherical,Superparamagnetic,,NAN,,nearly zero,0.3 (Ni),0.2 (Zn)
"10.1016, j.inoche.2024.112796",15,45.74,0,CoFe2O4,,,SiO2,69.1,260,0.9,monodisperse spherical,Superparamagnetic,,0.1,,,,
"10.1016, j.inoche.2024.112796",15,45.74,0,CoFe2O4,,,SiO2,69.1,260,1.3,monodisperse spherical,Superparamagnetic,,0.1,,,,
"10.1016, j.inoche.2024.112796",15,45.74,0,CoFe2O4,,,SiO2,69.1,260,1.7,monodisperse spherical,Superparamagnetic,,0.1,,,,
"10.1016, j.inoche.2024.112796",15,45.74,0,CoFe2O4,,,SiO2,69.1,260,2.2,monodisperse spherical,Superparamagnetic,,0.1,,,,
"10.1016, j.inoche.2024.112796",15,45.74,0,CoFe2O4,,,SiO2,69.1,260,2.6,monodisperse spherical,Superparamagnetic,,0.1,,,,
"10.1016, j.inoche.2024.112796",15,45.74,0,CoFe2O4,,,SiO2,69.1,260,3.5,monodisperse spherical,Superparamagnetic,,0.1,,,,
"10.1016, j.inoche.2025.115815",10,53.32,0,Mn0.1Ni0.4Zn0.5Fe2O4,"Mn, Ni",,"oleic acid, oleylamine",232.4,316,1,,Superparamagnetic,,NAN,,,0.1 (Mn),0.4 (Ni)
"10.1016, j.inoche.2025.115815",10,53.32,0,Mn0.1Ni0.4Zn0.5Fe2O4,"Mn, Ni",,"oleic acid, oleylamine",232.4,316,3,,Superparamagnetic,,NAN,,,0.1 (Mn),0.4 (Ni)
"10.1016, j.inoche.2025.115815",11,67.42,0,Mn0.2Ni0.3Zn0.5Fe2O4,"Mn, Ni",,"oleic acid, oleylamine",232.4,316,1,,Superparamagnetic,,NAN,,,0.2 (Mn),0.3 (Ni)
"10.1016, j.inoche.2025.115815",11,67.42,0,Mn0.2Ni0.3Zn0.5Fe2O4,"Mn, Ni",,"oleic acid, oleylamine",232.4,316,3,,Superparamagnetic,,NAN,,,0.2 (Mn),0.3 (Ni)
"10.1016, j.inoche.2025.115815",12,68.61,0,Mn0.3Ni0.2Zn0.5Fe2O4,"Mn, Ni",,"oleic acid, oleylamine",232.4,316,1,,Superparamagnetic,,NAN,,,0.3 (Mn),0.2 (Ni)
"10.1016, j.inoche.2025.115815",12,68.61,0,Mn0.3Ni0.2Zn0.5Fe2O4,"Mn, Ni",,"oleic acid, oleylamine",232.4,316,3,,Superparamagnetic,,NAN,,,0.3 (Mn),0.2 (Ni)
"10.1016, j.matchemphys.2025.131274",8.5,65.5,994,CoFe2O4,,,,100,450,4,,,,0.2,,0.35,,
"10.1016, j.matchemphys.2025.131274",8.5,65.5,994,CoFe2O4,,,,150,450,4,,,,0.2,,0.35,,
"10.1016, j.matchemphys.2025.131274",8.5,65.5,994,CoFe2O4,,,,200,450,4,,,,0.2,,0.35,,
"10.1016, j.matchemphys.2025.131274",8.5,65.5,994,CoFe2O4,,,,250,450,4,,,,0.2,,0.35,,
"10.1016, j.matchemphys.2025.131274",8.5,65.5,994,CoFe2O4,,,,300,450,4,,,,0.2,,0.35,,
"10.1016, j.jmmm.2025.173216",17.6,25,3,Zn0.8Mn0.2Fe2O4,"Mn, Zn",,,402.2,100,5,spherical,Spinel Ferrite,,NAN,,,0.8 (Zn),0.2 (Mn)
"10.1016, j.jmmm.2025.173216",14.8,40,1.6,Co0.2Zn0.6Mn0.2Fe2O4,"Co, Zn",,,402.2,100,5,spherical,Spinel Ferrite,,NAN,,,0.2 (Co),0.6 (Zn)
"10.1016, j.jmmm.2025.173216",14.3,42.4,4.2,Co0.3Zn0.5Mn0.2Fe2O4,"Co, Zn",,,402.2,100,5,spherical,Spinel Ferrite,,NAN,,,0.3 (Co),0.5 (Zn)
"10.1016, j.jmmm.2025.173216",16,65.6,48.4,Co0.4Zn0.4Mn0.2Fe2O4,"Co, Zn",,,402.2,100,5,spherical,Spinel Ferrite,,NAN,,,0.4 (Co),0.4 (Zn)
"10.1016, j.jmmm.2025.173216",15,70.8,92.1,Co0.5Zn0.3Mn0.2Fe2O4,"Co, Zn",,,402.2,100,5,spherical,Spinel Ferrite,,NAN,,,0.5 (Co),0.3 (Zn)
"10.1016, j.mtcomm.2025.112975",14.3,61.2,,Co0.5Zn0.5Fe2O4,Ca,,,402.12,100,5,,Spinel,,NAN,,,0 (Ca),0.5 (Co)
"10.1016, j.mtcomm.2025.112975",13.8,63,,Ca0.1Co0.4Zn0.5Fe2O4,Ca,,,402.12,100,5,,Spinel,,NAN,,,0.1 (Ca),0.4 (Co)
"10.1016, j.mtcomm.2025.112975",13.8,46.3,,Ca0.15Co0.35Zn0.5Fe2O4,Ca,,,402.12,100,5,,Spinel,,NAN,,,0.15 (Ca),0.35 (Co)
"10.1016, j.mtcomm.2025.112975",12.4,42.3,,Ca0.2Co0.3Zn0.5Fe2O4,Ca,,,402.12,100,5,,Spinel,,NAN,,,0.2 (Ca),0.3 (Co)
"10.1016, j.matchemphys.2024.129477",15,63.98,805.28,CoFe2O4,,,,66.6,300,10,sphere,Ferrimagnetic,,NAN,,0.36,,
"10.1016, j.matchemphys.2024.129477",18.9,74.02,509.05,Mn0.5Co0.5Fe2O4,Mn,,,66.6,300,10,sphere,Ferrimagnetic,,NAN,,0.29,0.5 (Mn),0.5 (Co)
"10.1016, j.matchemphys.2024.129477",25.7,73.88,499.01,Mn0.5Co0.5Fe2O4,,,graphene oxide,66.6,300,10,,Ferrimagnetic,,NAN,,0.31,,
"10.1016, j.matchemphys.2024.129477",18.9,74.02,509.05,Mn0.5Co0.5Fe2O4,Mn,,,58.2,300,10,sphere,Ferrimagnetic,,NAN,,0.29,0.5 (Mn),0.5 (Co)
"10.1016, j.matchemphys.2024.129477",18.9,74.02,509.05,Mn0.5Co0.5Fe2O4,Mn,,,63.8,300,10,sphere,Ferrimagnetic,,NAN,,0.29,0.5 (Mn),0.5 (Co)
"10.1016, j.matchemphys.2024.129477",18.9,74.02,509.05,Mn0.5Co0.5Fe2O4,Mn,,,69.4,300,10,sphere,Ferrimagnetic,,NAN,,0.29,0.5 (Mn),0.5 (Co)
"10.1016, j.matchemphys.2024.129477",18.9,74.02,509.05,Mn0.5Co0.5Fe2O4,Mn,,,63.8,300,5,sphere,Ferrimagnetic,,NAN,,0.29,0.5 (Mn),0.5 (Co)
"10.1016, j.matchemphys.2024.129477",18.9,74.02,509.05,Mn0.5Co0.5Fe2O4,Mn,,,63.8,300,15,sphere,Ferrimagnetic,,NAN,,0.29,0.5 (Mn),0.5 (Co)
"10.1016, j.matchemphys.2024.129477",18.9,74.02,509.05,Mn0.5Co0.5Fe2O4,Mn,,,63.8,300,20,sphere,Ferrimagnetic,,NAN,,0.29,0.5 (Mn),0.5 (Co)
"10.1016, j.matchemphys.2024.129477",25.7,73.88,499.01,Mn0.5Co0.5Fe2O4,,,graphene oxide,63.8,300,5,,Ferromagnetic,,NAN,,0.31,,
"10.1016, j.matchemphys.2024.129477",28.3,69.43,508.11,Mn0.5Co0.5Fe2O4,,,graphene oxide,63.8,300,5,,Ferromagnetic,,NAN,,0.32,,
"10.1016, j.matchemphys.2024.129477",35.3,68.88,651.61,Mn0.5Co0.5Fe2O4,,,graphene oxide,63.8,300,5,,Ferromagnetic,,NAN,,0.36,,
"10.1016, j.matchemphys.2024.129477",29.5,64.49,738.91,Mn0.5Co0.5Fe2O4,,,graphene oxide,63.8,300,5,,Ferromagnetic,,NAN,,0.39,,
"10.1016, j.matchemphys.2024.129477",43.7,60.82,914.84,Mn0.5Co0.5Fe2O4,,,graphene oxide,63.8,300,5,,Ferromagnetic,,NAN,,0.43,,
"10.1016, j.ceramint.2022.04.088",2.54,24,0,CoFe2O4,,,chitosan,415.9,126,5 wt%,Spherical,Superparamagnetic,,0.7,,Negligible,,
"10.1016, j.ceramint.2022.04.088",2.54,24,0,CoFe2O4,,,chitosan,390.8,126,5 wt%,Spherical,Superparamagnetic,,0.7,,Negligible,,
"10.1016, j.ceramint.2022.04.088",2.54,24,0,CoFe2O4,,,chitosan,358.1,126,5 wt%,Spherical,Superparamagnetic,,0.7,,Negligible,,
"10.1016, j.ceramint.2022.04.088",2.54,24,0,CoFe2O4,,,chitosan,321.7,126,5 wt%,Spherical,Superparamagnetic,,0.7,,Negligible,,
"10.1016, j.ceramint.2022.04.088",2.54,24,0,CoFe2O4,,,chitosan,279,126,5 wt%,Spherical,Superparamagnetic,,0.7,,Negligible,,
"10.1016, j.ceramint.2022.04.088",2.54,24,0,CoFe2O4,,,chitosan,415.9,126,5 wt% (MNPs in 2 wt% agar),Spherical,Superparamagnetic,,0.7,,Negligible,,
"10.1016, j.ceramint.2022.04.088",2.54,24,0,CoFe2O4,,,chitosan,390.8,126,5 wt% (MNPs in 2 wt% agar),Spherical,Superparamagnetic,,0.7,,Negligible,,
"10.1016, j.ceramint.2022.04.088",2.54,24,0,CoFe2O4,,,chitosan,358.1,126,5 wt% (MNPs in 2 wt% agar),Spherical,Superparamagnetic,,0.7,,Negligible,,
"10.1016, j.ceramint.2022.04.088",2.54,24,0,CoFe2O4,,,chitosan,321.7,126,5 wt% (MNPs in 2 wt% agar),Spherical,Superparamagnetic,,0.7,,Negligible,,
"10.1016, j.ceramint.2022.04.088",2.54,24,0,CoFe2O4,,,chitosan,279,126,5 wt% (MNPs in 2 wt% agar),Spherical,Superparamagnetic,,0.7,,Negligible,,
"10.1016, j.jallcom.2021.161276",14,69.98,0,Zn0.9Ca0.1Fe2O4,Ca,,oleic acid,442,316,1,spherical,Superparamagnetic,,NAN,,0,0.9 (Zn),0.1 (Ca)
"10.1016, j.jallcom.2021.161276",14,69.98,0,Zn0.9Ca0.1Fe2O4,Ca,,oleic acid,442,316,3,spherical,Superparamagnetic,,NAN,,0,0.9 (Zn),0.1 (Ca)
"10.1016, j.jallcom.2021.161276",14,70.05,0,Zn0.7Ca0.3Fe2O4,Ca,,oleic acid,442,316,1,spherical,Superparamagnetic,,NAN,,0,0.7 (Zn),0.3 (Ca)
"10.1016, j.jallcom.2021.161276",14,70.05,0,Zn0.7Ca0.3Fe2O4,Ca,,oleic acid,442,316,3,spherical,Superparamagnetic,,NAN,,0,0.7 (Zn),0.3 (Ca)
"10.1016, j.jallcom.2021.161276",15,76.53,0,Zn0.5Ca0.5Fe2O4,Ca,,oleic acid,442,316,1,spherical,Superparamagnetic,,NAN,,0,0.5 (Zn),0.5 (Ca)
"10.1016, j.jallcom.2021.161276",15,76.53,0,Zn0.5Ca0.5Fe2O4,Ca,,oleic acid,442,316,3,spherical,Superparamagnetic,,NAN,,0,0.5 (Zn),0.5 (Ca)
"10.1016, j.inoche.2024.112921",8,70.8,0,CoFe2O4,,,oleic acid,443,316,0.5,spherical,Superparamagnetic,,NAN,,0,,
"10.1016, j.inoche.2024.112921",8,70.8,0,CoFe2O4,,,oleic acid,443,316,1,spherical,Superparamagnetic,,NAN,,0,,
"10.1016, j.inoche.2024.112921",8,70.8,0,CoFe2O4,,,oleic acid,443,316,2,spherical,Superparamagnetic,,NAN,,0,,
"10.1016, j.inoche.2024.112921",9,52.7,0,MgFe2O4,,,oleic acid,443,316,0.5,spherical,Superparamagnetic,,NAN,,0,,
"10.1016, j.inoche.2024.112921",9,52.7,0,MgFe2O4,,,oleic acid,443,316,1,spherical,Superparamagnetic,,NAN,,0,,
"10.1016, j.inoche.2024.112921",9,52.7,0,MgFe2O4,,,oleic acid,443,316,2,spherical,Superparamagnetic,,NAN,,0,,
"10.1016, j.inoche.2024.112921",8,70.8,0,CoFe2O4,,,ZDS,443,316,0.5,spherical,Superparamagnetic,,NAN,,0,,
"10.1016, j.inoche.2024.112921",8,70.8,0,CoFe2O4,,,ZDS,443,316,1,spherical,Superparamagnetic,,NAN,,0,,
"10.1016, j.inoche.2024.112921",8,70.8,0,CoFe2O4,,,ZDS,443,316,2,spherical,Superparamagnetic,,NAN,,0,,
"10.1016, j.inoche.2024.112921",9,52.7,0,MgFe2O4,,,ZDS,443,316,0.5,spherical,Superparamagnetic,,NAN,,0,,
"10.1016, j.inoche.2024.112921",9,52.7,0,MgFe2O4,,,ZDS,443,316,1,spherical,Superparamagnetic,,NAN,,0,,
"10.1016, j.inoche.2024.112921",9,52.7,0,MgFe2O4,,,ZDS,443,316,2,spherical,Superparamagnetic,,NAN,,0,,
"10.1016, j.jallcom.2023.172588",13,16,40,Zn0.5Ca0.5Fe2O4,"Zn, Ca",,,162.15,337,1,irregular,Superparamagnetic,,NAN,,,0.5 (Zn),0.5 (Ca)
"10.1016, j.jallcom.2023.172588",13,16,40,Zn0.5Ca0.5Fe2O4,"Zn, Ca",,,188.06,337,1,irregular,Superparamagnetic,,NAN,,,0.5 (Zn),0.5 (Ca)
"10.1016, j.jallcom.2023.172588",13,16,40,Zn0.5Ca0.5Fe2O4,"Zn, Ca",,,201.1,337,1,irregular,Superparamagnetic,,NAN,,,0.5 (Zn),0.5 (Ca)
"10.1016, j.jallcom.2023.172588",14,22,130,Mg0.5Ca0.5Fe2O4,"Mg, Ca",,,162.15,337,1,irregular,Soft Ferrimagnetic,,NAN,,0.18,0.5 (Mg),0.5 (Ca)
"10.1016, j.jallcom.2023.172588",14,22,130,Mg0.5Ca0.5Fe2O4,"Mg, Ca",,,188.06,337,1,irregular,Soft Ferrimagnetic,,NAN,,0.18,0.5 (Mg),0.5 (Ca)
"10.1016, j.jallcom.2023.172588",14,22,130,Mg0.5Ca0.5Fe2O4,"Mg, Ca",,,201.1,337,1,irregular,Soft Ferrimagnetic,,NAN,,0.18,0.5 (Mg),0.5 (Ca)
"10.1016, j.jallcom.2023.173407",7.5,25.85,,Mn0.5Zn0.5Fe2O4,"Zn, Mn",,lauric acid,125.6,330,50,Cubic spinel,Superparamagnetic,,1.4,,,0.5 (Zn),0.5 (Mn)
"10.1016, j.jallcom.2023.173407",9.6,31.92,,Mn0.6Zn0.4Fe2O4,"Zn, Mn",,lauric acid,125.6,330,50,Cubic spinel,Superparamagnetic,,0.1,,,0.4 (Zn),0.6 (Mn)
"10.1016, j.jallcom.2023.173407",11.6,39.81,,Mn0.7Zn0.3Fe2O4,"Zn, Mn",,lauric acid,125.6,330,50,Cubic spinel,Superparamagnetic,,0.5,,,0.3 (Zn),0.7 (Mn)
"10.1016, j.jallcom.2023.173407",11.7,41.5,,Mn0.8Zn0.2Fe2O4,"Zn, Mn",,lauric acid,125.6,330,50,Cubic spinel,Superparamagnetic,,0.5,,,0.2 (Zn),0.8 (Mn)
"10.1016, j.jallcom.2023.173407",12.3,31.54,,Mn0.9Zn0.1Fe2O4,"Zn, Mn",,lauric acid,125.6,330,50,Cubic spinel,Superparamagnetic,,0.5,,,0.1 (Zn),0.9 (Mn)
"10.1016, j.ceramint.2022.07.291",19.8,46.5,0,Zn0.1Mn0.9Fe2O4,"Zn, Mn",,,416,126,30,Cubic,Superparamagnetic,,0.7,,,0.1 (Zn),0.9 (Mn)
"10.1016, j.ceramint.2022.07.291",16.7,51.2,0,Zn0.2Mn0.8Fe2O4,"Zn, Mn",,,416,126,30,Cubic,Superparamagnetic,,0.9,,,0.2 (Zn),0.8 (Mn)
"10.1016, j.ceramint.2022.07.291",16.7,51.2,0,Zn0.2Mn0.8Fe2O4,"Zn, Mn",,agar,416,126,30,Cubic,Superparamagnetic,,0.9,,,0.2 (Zn),0.8 (Mn)
"10.1016, j.ceramint.2022.07.291",8.2,19.4,0,Zn0.9Mn0.1Fe2O4,"Zn, Mn",,,416,126,30,Cubic,Superparamagnetic,,0.8,,,0.9 (Zn),0.1 (Mn)
"10.1016, j.jmmm.2023.171656",13.8,45.42,0,Mn0.5Zn0.5Fe2O4,"Mn, Zn",,TMAOH,125.7,333,1.7,Nanoflower,Superparamagnetic,,0.3,,,0.5 (Mn),0.5 (Zn)
"10.1016, j.jmmm.2023.171656",18.1,63.65,0,Mn0.5Zn0.5Fe2O4,"Mn, Zn",,TMAOH,125.7,333,1.7,Nanoflower,Superparamagnetic,,0.4,,,0.5 (Mn),0.5 (Zn)
"10.1016, j.jmmm.2023.171656",18.5,73.15,0,Mn0.5Zn0.5Fe2O4,"Mn, Zn",,TMAOH,125.7,333,1.7,Nanoflower,Superparamagnetic,,0.3,,,0.5 (Mn),0.5 (Zn)
"10.1016, j.jmmm.2023.171656",19.2,79.08,0,Mn0.5Zn0.5Fe2O4,"Mn, Zn",,TMAOH,125.7,333,1.7,Nanoflower,Superparamagnetic,,0.3,,,0.5 (Mn),0.5 (Zn)
"10.1016, j.jmmm.2023.171656",19.3,67.3,0,Mn0.5Zn0.5Fe2O4,"Mn, Zn",,TMAOH,125.7,333,1.7,Nanoflower,Superparamagnetic,,0.3,,,0.5 (Mn),0.5 (Zn)
"10.1016, j.colsurfa.2025.136747",32,41.2,55.9,MnFe2O4,Ni,,PEG-400,119.3,586.4,1,cubic,soft ferrimagnetic,,NAN,,0.153,0 (Ni),1 (Mn)
"10.1016, j.bbagen.2023.130543",23.7,20.8,59.457,MgFe2O4,,,liposomes,79.2,300,5,spherical,Ferromagnetic,,NAN,,,,
"10.1016, j.bbagen.2023.130543",23.7,20.8,59.457,MgFe2O4,,,liposomes,79.2,300,10,spherical,,,NAN,,0.107,,
"10.1016, j.bbagen.2023.130543",35.5,,,MgFe2O4,,,liposomes,79.2,300,15,spherical,,,NAN,,,,
"10.1016, j.bbagen.2023.130543",329.5,20.8,59.457,MgFe2O4,,,quercetin-loaded liposomes,79.2,300,5,spherical,Ferromagnetic,,NAN,,0.107,,
"10.1016, j.bbagen.2023.130543",329.5,20.8,59.457,MgFe2O4,,,quercetin-loaded liposomes,79.2,300,10,spherical,Ferromagnetic,,NAN,,0.107,,
"10.1016, j.bbagen.2023.130543",329.5,20.8,59.457,MgFe2O4,,,quercetin-loaded liposomes,79.2,300,15,spherical,Ferromagnetic,,NAN,,0.107,,
"10.1016, j.jmmm.2021.168233",13.4,32.7,76,CuFe2O4,,,PEG,358,126,10,spherical,Superparamagnetic,,0.9,,0.12,,
"10.1016, j.jmmm.2021.168233",13.4,32.7,76,CuFe2O4,,,PEG,323,126,10,spherical,Superparamagnetic,,0.9,,0.12,,
"10.1016, j.jmmm.2021.168233",13.4,32.7,76,CuFe2O4,,,PEG,279,126,10,spherical,Superparamagnetic,,0.9,,0.12,,
"10.1016, j.jmmm.2021.168233",13.4,32.7,76,CuFe2O4,,,PEG,234,126,10,spherical,Superparamagnetic,,0.9,,0.12,,
"10.1016, j.jmmm.2021.168233",8.4,24.5,297,CuFe2O4,,,trisodium citrate,358,126,10,pseudo-cubical,Superparamagnetic & Ferrimagnetic,,0.8,,0.21,,
"10.1016, j.jmmm.2021.168233",8.4,24.5,297,CuFe2O4,,,trisodium citrate,323,126,10,pseudo-cubical,Superparamagnetic & Ferrimagnetic,,0.8,,0.21,,
"10.1016, j.jmmm.2021.168233",8.4,24.5,297,CuFe2O4,,,trisodium citrate,279,126,10,pseudo-cubical,Superparamagnetic & Ferrimagnetic,,0.8,,0.21,,
"10.1016, j.jmmm.2021.168233",8.4,24.5,297,CuFe2O4,,,trisodium citrate,234,126,10,pseudo-cubical,Superparamagnetic & Ferrimagnetic,,0.8,,0.21,,
"10.1016, j.jmmm.2021.168233",13.4,32.7,76,CuFe2O4,,,PEG,358,126,30,spherical,Superparamagnetic,,0.9,,0.12,,
"10.1016, j.jmmm.2021.168233",13.4,32.7,76,CuFe2O4,,,PEG,358,126,50,spherical,Superparamagnetic,,0.9,,0.12,,
"10.1007, s43994-025-00262-1",5.6,39,0,CoFe2O4,,,,167.55,276,5,Spherical,Ferrimagnetic,,,,,,
"10.1007, s43994-025-00262-1",5.6,39,0,CoFe2O4,,,,167.55,276,10,Spherical,Ferrimagnetic,,,,,,
"10.1007, s43994-025-00262-1",6.8,58.28,2.58,MnFe2O4,,,,167.55,276,5,Spherical,Ferrimagnetic,,,,,,
"10.1007, s43994-025-00262-1",6.8,58.28,2.58,MnFe2O4,,,,167.55,276,10,Spherical,Ferrimagnetic,,,,,,
"10.1007, s43994-025-00262-1",7.1,44.24,0.63,ZnFe2O4,,,,167.55,276,5,Spherical,Paramagnetic (normal spinel),,,,,,
"10.1007, s43994-025-00262-1",7.1,44.24,0.63,ZnFe2O4,,,,167.55,276,10,Spherical,Paramagnetic (normal spinel),,,,,,
"10.1007, s43994-025-00262-1",15,38,,CoFe2O4,,,,1973.2,252,,nano-cubes,Ferrimagnetic,,,,,,
"10.1007, s43994-025-00262-1",15,38,,CoFe2O4,,,,1973.2,323,,nano-cubes,Ferrimagnetic,,,,,,
"10.1007, s43994-025-00262-1",15,38,,CoFe2O4,,,,1973.2,397,,nano-cubes,Ferrimagnetic,,,,,,
"10.1007, s43994-025-00262-1",55,42.59,140,NiFe2O4,,,,162.03,337,,Spherical,Ferrimagnetic,,,,,,
"10.1007, s43994-025-00262-1",20,54.81,40.435,MnFe2O4,,,,50.27,280,400,Spherical,Superparamagnetic,,,,,,
"10.1007, s43994-025-00262-1",30.1,80,0.06,Mn0.75Zn0.25Fe2O4,"Mn, Zn",,,100,175,,Spherical,Ferrimagnetic,,,,,0.75 (Mn),0.25 (Zn)
"10.1007, s43994-025-00262-1",30.1,80,0.06,Mn0.75Zn0.25Fe2O4,"Mn, Zn",,,150,200,,Spherical,Ferrimagnetic,,,,,0.75 (Mn),0.25 (Zn)
"10.1007, s43994-025-00262-1",29.6,60,0.07,Mn0.75Zn0.25Fe2O4,"Mn, Zn",,,100,175,,Spherical,Ferrimagnetic,,,,,0.50 (Mn),0.50 (Zn)
"10.1007, s43994-025-00262-1",29.6,60,0.07,Mn0.75Zn0.25Fe2O4,"Mn, Zn",,,150,200,,Spherical,Ferrimagnetic,,,,,0.50 (Mn),0.50 (Zn)
"10.1007, s43994-025-00262-1",20.3,40,0.08,Mn0.75Zn0.25Fe2O4,"Mn, Zn",,,100,175,,Spherical,Ferrimagnetic,,,,,0.25 (Mn),0.75 (Zn)
"10.1007, s43994-025-00262-1",20.3,40,0.08,Mn0.75Zn0.25Fe2O4,"Mn, Zn",,,150,200,,Spherical,Ferrimagnetic,,,,,0.25 (Mn),0.75 (Zn)
"10.1007, s43994-025-00262-1",33.3,76,62.85,MnFe2O4,,,,,355,,Spherical,Superparamagnetic,,,,,,
"10.1007, s43994-025-00262-1",33.3,76,62.85,MnFe2O4,,,PEG,,355,,Spherical,Superparamagnetic,,,,,,
"10.1007, s43994-025-00262-1",31.8,58,150.84,ZnFe2O4,,,,,355,,Spherical,Paramagnetic (normal spinel),,,,,,
"10.1007, s43994-025-00262-1",31.8,58,150.84,ZnFe2O4,,,PEG,,355,,Spherical,Paramagnetic (normal spinel),,,,,,
"10.1007, s43994-025-00262-1",15.3,134,142,CoFe2O4,,,,251.35,261,,Spherical,Ferrimagnetic,,,,,,
"10.1007, s43994-025-00262-1",21.3,83,81,CoFe2O4,,,,251.35,261,,Spherical,Ferrimagnetic,,,,,,
"10.1007, s43994-025-00262-1",8,40.72,,Mg0.9Ni0.1Fe2O4,"Mg, Ni",,,443.27,316,1,Spherical,Ferrimagnetic,,,,,0.9 (Mg),0.1 (Ni)
"10.1007, s43994-025-00262-1",8,40.72,,Mg0.9Ni0.1Fe2O4,"Mg, Ni",,,443.27,316,2,Spherical,Ferrimagnetic,,,,,0.9 (Mg),0.1 (Ni)
"10.1007, s43994-025-00262-1",8,40.72,,Mg0.9Ni0.1Fe2O4,"Mg, Ni",,,443.27,316,3,Spherical,Ferrimagnetic,,,,,0.9 (Mg),0.1 (Ni)
"10.1007, s43994-025-00262-1",10,46.09,,Mg0.7Ni0.3Fe2O4,"Mg, Ni",,,443.27,316,1,Spherical,Ferrimagnetic,,,,,0.7 (Mg),0.3 (Ni)
"10.1007, s43994-025-00262-1",10,46.09,,Mg0.7Ni0.3Fe2O4,"Mg, Ni",,,443.27,316,2,Spherical,Ferrimagnetic,,,,,0.7 (Mg),0.3 (Ni)
"10.1007, s43994-025-00262-1",10,46.09,,Mg0.7Ni0.3Fe2O4,"Mg, Ni",,,443.27,316,3,Spherical,Ferrimagnetic,,,,,0.7 (Mg),0.3 (Ni)
"10.1007, s43994-025-00262-1",12,48.78,,Mg0.5Ni0.5Fe2O4,"Mg, Ni",,,443.27,316,1,Spherical,Ferrimagnetic,,,,,0.5 (Mg),0.5 (Ni)
"10.1007, s43994-025-00262-1",12,48.78,,Mg0.5Ni0.5Fe2O4,"Mg, Ni",,,443.27,316,2,Spherical,Ferrimagnetic,,,,,0.5 (Mg),0.5 (Ni)
"10.1007, s43994-025-00262-1",12,48.78,,Mg0.5Ni0.5Fe2O4,"Mg, Ni",,,443.27,316,3,Spherical,Ferrimagnetic,,,,,0.5 (Mg),0.5 (Ni)
"10.1007, s43994-025-00262-1",11,56,,Zn0.4Ca0.1Mg0.5Fe2O4,"Zn, Ca",,,2956.65,316,1,Spherical,Ferrimagnetic,,,,,0.4 (Zn),0.1 (Ca)
"10.1007, s43994-025-00262-1",12,62,,Zn0.3Ca0.2Mg0.5Fe2O4,"Zn, Ca",,,2956.65,316,1,Spherical,Ferrimagnetic,,,,,0.3 (Zn),0.2 (Ca)
"10.1007, s43994-025-00262-1",107,18.669,35.167,MgFe2O4,,,,15.83,200,20,Spherical,Ferrimagnetic,,,,,,
"10.1007, s43994-025-00262-1",48,44.878,2799.1,CuFe2O4,,,,15.83,200,20,Spherical,Ferrimagnetic,,,,,,
"10.1007, s43994-025-00262-1",36,18.221,188.68,CoFe2O4,,,,15.83,200,20,Spherical,Ferrimagnetic,,,,,,
"10.1007, s43994-025-00262-1",14.6,21,160,Mg0.3Cu0.7Fe2O4,,,,,10,,Spherical,Ferrimagnetic,,,,,,
"10.1007, s43994-025-00262-1",34,45,168,Mg0.3Tm0.09Cu0.91Fe2O4,Tm,,,,10,,Spherical,Ferrimagnetic,,,,,0.09 (Tm),
"10.1007, s43994-025-00262-1",9,48,0.0813,CoFe2O4,,,,439.82,150,,Spherical,Ferrimagnetic,,,,,,
"10.1007, s43994-025-00262-1",8.4,22.1,,MnFe2O4,,,,247,74,100,Spherical,Superparamagnetic,,,,,,
"10.1007, s43994-025-00262-1",10.7,26.7,,MnFe2O4,,,,247,74,100,Spherical,Superparamagnetic,,,,,,
"10.1007, s43994-025-00262-1",13.3,35.8,,MnFe2O4,,,,247,74,100,Spherical,Superparamagnetic,,,,,,
"10.1007, s43994-025-00262-1",13.3,35.8,,MnFe2O4,,,,247,74,1,Spherical,Superparamagnetic,,,,,,
"10.1007, s43994-025-00262-1",14,38,0.1,MnFe2O4,,,SiO₂,48.99,260,3.5,Spherical,Superparamagnetic,,,,,,
"10.1007, s43994-025-00262-1",14,38,0.1,MnFe2O4,,,SiO₂,48.99,260,2.6,Spherical,Superparamagnetic,,,,,,
"10.1007, s43994-025-00262-1",14,38,0.1,MnFe2O4,,,SiO₂,48.99,260,1.3,Spherical,Superparamagnetic,,,,,,
"10.1007, s43994-025-00262-1",14,38,0.1,MnFe2O4,,,SiO₂,48.99,260,0.9,Spherical,Superparamagnetic,,,,,,
"10.1007, s43994-025-00262-1",11,55.13,1,MnFe2O4,,,,80,236,6,Spherical,Superparamagnetic,,,,,,
"10.1007, s43994-025-00262-1",18.3,56.12,1.6,MnFe2O4,,,,80,236,6,Spherical,Superparamagnetic,,,,,,
"10.1007, s43994-025-00262-1",46.6,56.8,4.7,MnFe2O4,,,,80,236,6,Spherical,Superparamagnetic,,,,,,
"10.1007, s43994-025-00262-1",70,64.26,8.2,MnFe2O4,,,,80,236,6,Spherical,Superparamagnetic,,,,,,
"10.1007, s43994-025-00262-1",32,60,31.9,Co0.76Zn0.24Fe2O4,"Co, Zn",,,464.88,69,,Spherical,Ferrimagnetic,,,,,0.76 (Co),0.24 (Zn)
"10.1007, s43994-025-00262-1",36,16.6,10.65,ZnFe2O4,,,,464.88,69,,Spherical,Paramagnetic (normal spinel),,,,,,
"10.1007, s43994-025-00262-1",17.62,46.39,179.69,NiFe2O4,,,,1256.64,250,,Spherical,Ferrimagnetic,,,,,,
"10.1007, s43994-025-00262-1",50.49,50.84,57.5,NiFe2O4,,,,1256.64,250,,Spherical,Ferrimagnetic,,,,,,
"10.1007, s43994-025-00262-1",17,34.49,,Zn0.25Mg0.75Fe2O4,"Zn, Mg",,,439.82,265,0.5,Spherical,Ferrimagnetic,,,,,0.25 (Zn),0.75 (Mg)
"10.1007, s43994-025-00262-1",17,34.49,,Zn0.25Mg0.75Fe2O4,"Zn, Mg",,,439.82,265,2.5,Spherical,Ferrimagnetic,,,,,0.25 (Zn),0.75 (Mg)
"10.1007, s43994-025-00262-1",17,34.49,,Zn0.25Mg0.75Fe2O4,"Zn, Mg",,,439.82,265,5,Spherical,Ferrimagnetic,,,,,0.25 (Zn),0.75 (Mg)
"10.1007, s43994-025-00262-1",19.36,40,17,MnFe2O4,,,,50.27,500,40,Spherical,Superparamagnetic,,,,,,
"10.1007, s43994-025-00262-1",13.06,55,13,MnFe2O4,,,MO extract,,500,40,Spherical,Superparamagnetic,,,,,,
"10.1007, s43994-025-00262-1",15.81,48,14,Mn0.07Zn0.03Fe2O4,Zn,,MO extract,,500,40,Spherical,Superparamagnetic,,,,,0.07 (Mn),0.03 (Zn)
"10.1007, s43994-025-00262-1",23.07,29,70,NiFe2O4,,,,,500,40,Spherical,Ferrimagnetic,,,,,,
"10.1007, s43994-025-00262-1",24.57,36,18,NiFe2O4,,,MO extract,,500,40,Spherical,Ferrimagnetic,,,,,,
"10.1007, s43994-025-00262-1",25.16,33,14,Ni0.07Zn0.03Fe2O4,"Ni, Zn",,MO extract,,500,40,Spherical,Ferrimagnetic,,,,,0.07 (Ni),0.03 (Zn)
"10.1007, s43994-025-00262-1",46.86,0.94,57.6,MnFe2O4,,,,,336,2,Spherical,Superparamagnetic,,,,,,
"10.1007, s43994-025-00262-1",46.86,0.94,57.6,MnFe2O4,,,,,336,4,Spherical,Superparamagnetic,,,,,,
"10.1007, s43994-025-00262-1",46.86,0.94,57.6,MnFe2O4,,,,,336,6,Spherical,Superparamagnetic,,,,,,
"10.1007, s43994-025-00262-1",46.86,0.94,57.6,MnFe2O4,,,,,336,8,Spherical,Superparamagnetic,,,,,,
"10.1007, s43994-025-00262-1",48.91,1.15,66.8,MnFe2O4,,,ZnS,,336,2,Spherical,Superparamagnetic,,,,,,
"10.1007, s43994-025-00262-1",48.91,1.15,66.8,MnFe2O4,,,ZnS,,336,4,Spherical,Superparamagnetic,,,,,,
"10.1007, s43994-025-00262-1",48.91,1.15,66.8,MnFe2O4,,,ZnS,,336,6,Spherical,Superparamagnetic,,,,,,
"10.1007, s43994-025-00262-1",48.91,1.15,66.8,MnFe2O4,,,ZnS,,336,8,Spherical,Superparamagnetic,,,,,,
"10.1007, s43994-025-00262-1",3.01,20.9,,CoFe2O4,,,chitosan,,126,5,Spherical,Ferrimagnetic,,,,,,
"10.1007, s43994-025-00262-1",10,,,NiFe2O4,,,chitosan,,400,1,Spherical,Ferrimagnetic,,,,,,
"10.1007, s43994-025-00262-1",10,,,NiFe2O4,,,chitosan,,400,10,Spherical,Ferrimagnetic,,,,,,
"10.1007, s43994-025-00262-1",10,,,NiFe2O4,,,chitosan,,400,20,Spherical,Ferrimagnetic,,,,,,
"10.1007, s43994-025-00262-1",10,,,NiFe2O4,,,PEG,,400,1,Spherical,Ferrimagnetic,,,,,,
"10.1007, s43994-025-00262-1",10,,,NiFe2O4,,,PEG,,400,10,Spherical,Ferrimagnetic,,,,,,
"10.1007, s43994-025-00262-1",10,,,NiFe2O4,,,PEG,,400,20,Spherical,Ferrimagnetic,,,,,,
"10.1007, s43994-025-00262-1",9.6,47,66,Cu0.15Co0.85Fe2O4,Cu,,,,337,"1 mg, dL",Spherical,Ferrimagnetic,,,,,0.15 (Cu),0.85 (Co)
"10.1007, s43994-025-00262-1",9.6,47,66,Cu0.15Co0.85Fe2O4,Cu,,,,337,"2 mg, dL",Spherical,Ferrimagnetic,,,,,0.15 (Cu),0.85 (Co)
"10.1007, s43994-025-00262-1",9.6,47,66,Cu0.15Co0.85Fe2O4,Cu,,,,337,"3 mg, dL",Spherical,Ferrimagnetic,,,,,0.15 (Cu),0.85 (Co)
"10.1007, s43994-025-00262-1",9.9,64,35,Cu0.31Co0.69Fe2O4,Cu,,,,337,"1 mg, dL",Spherical,Ferrimagnetic,,,,,0.31 (Cu),0.69 (Co)
"10.1007, s43994-025-00262-1",9.9,64,35,Cu0.31Co0.69Fe2O4,Cu,,,,337,"2 mg, dL",Spherical,Ferrimagnetic,,,,,0.31 (Cu),0.69 (Co)
"10.1007, s43994-025-00262-1",9.9,64,35,Cu0.31Co0.69Fe2O4,Cu,,,,337,"3 mg, dL",Spherical,Ferrimagnetic,,,,,0.31 (Cu),0.69 (Co)
"10.1007, s43994-025-00262-1",10,49,13,Cu0.47Co0.53Fe2O4,Cu,,,,337,"1 mg, dL",Spherical,Ferrimagnetic,,,,,0.47 (Cu),0.53 (Co)
"10.1007, s43994-025-00262-1",10,49,13,Cu0.47Co0.53Fe2O4,Cu,,,,337,"2 mg, dL",Spherical,Ferrimagnetic,,,,,0.47 (Cu),0.53 (Co)
"10.1007, s43994-025-00262-1",10,49,13,Cu0.47Co0.53Fe2O4,Cu,,,,337,"3 mg, dL",Spherical,Ferrimagnetic,,,,,0.47 (Cu),0.53 (Co)
"10.1007, s43994-025-00262-1",9.5,36,26,Cu0.15Co0.85Fe2O4,Cu,,chitosan,,337,"1 mg, dL",Spherical,Ferrimagnetic,,,,,0.15 (Cu),0.85 (Co)
"10.1007, s43994-025-00262-1",9.5,36,26,Cu0.15Co0.85Fe2O4,Cu,,chitosan,,337,"2 mg, dL",Spherical,Ferrimagnetic,,,,,0.15 (Cu),0.85 (Co)
"10.1007, s43994-025-00262-1",9.5,36,26,Cu0.15Co0.85Fe2O4,Cu,,chitosan,,337,"3 mg, dL",Spherical,Ferrimagnetic,,,,,0.15 (Cu),0.85 (Co)
"10.1007, s43994-025-00262-1",9.7,49,27,Cu0.31Co0.69Fe2O4,Cu,,chitosan,,337,"1 mg, dL",Spherical,Ferrimagnetic,,,,,0.31 (Cu),0.69 (Co)
"10.1007, s43994-025-00262-1",9.7,49,27,Cu0.31Co0.69Fe2O4,Cu,,chitosan,,337,"2 mg, dL",Spherical,Ferrimagnetic,,,,,0.31 (Cu),0.69 (Co)
"10.1007, s43994-025-00262-1",9.7,49,27,Cu0.31Co0.69Fe2O4,Cu,,chitosan,,337,"3 mg, dL",Spherical,Ferrimagnetic,,,,,0.31 (Cu),0.69 (Co)
"10.1007, s43994-025-00262-1",10,46,21,Cu0.47Co0.53Fe2O4,Cu,,chitosan,,337,"1 mg, dL",Spherical,Ferrimagnetic,,,,,0.47 (Cu),0.53 (Co)
"10.1007, s43994-025-00262-1",10,46,21,Cu0.47Co0.53Fe2O4,Cu,,chitosan,,337,"2 mg, dL",Spherical,Ferrimagnetic,,,,,0.47 (Cu),0.53 (Co)
"10.1007, s43994-025-00262-1",10,46,21,Cu0.47Co0.53Fe2O4,Cu,,chitosan,,337,"3 mg, dL",Spherical,Ferrimagnetic,,,,,0.47 (Cu),0.53 (Co)
"10.1007, s43994-025-00262-1",8.58,65,0.023,CoFe2O4,,,,,450,"10 mg, dL",Spherical,Ferrimagnetic,,,,,,
"10.1007, s43994-025-00262-1",109,29,0.012,CoFe2O4,,,chitosan-PVP,,450,"10 mg, dL",Spherical,Ferrimagnetic,,,,,,
"10.1007, s43994-025-00262-1",13.3,70,5600,CoFe2O4,,,MnFe2O4 shell,,183,,Spherical,Ferrimagnetic,,,,,,
"10.1007, s43994-025-00262-1",11.7,77,6000,CoFe2O4,,,MnFe2O4 shell,,183,,Spherical,Ferrimagnetic,,,,,,
"10.1007, s43994-025-00262-1",15.3,45,2085.2,CoFe2O4,,,,,80,,Spherical,Ferrimagnetic,,,,,,
"10.1007, s43994-025-00262-1",15.3,51.1,483.1,CoFe2O4,,,MnFe2O4 shell,,80,,Spherical,Ferrimagnetic,,,,,,
"10.1007, s43994-025-00262-1",4.43,40.8,,NiFe2O4,,,TMAH,,170,,Spherical,Ferrimagnetic,,,,,,
"10.1007, s43994-025-00262-1",4.43,40.8,,NiFe2O4,,,TMAH,,170,,Spherical,Ferrimagnetic,,,,,,
"10.1039, d1ra07407e",80,30,,La0.75Sr0.25MnO3,Sr,,agarose,880,108,100,,ferromagnetic,22,,,,0.25,
"10.1039, d1ra07407e",80,30,,La0.75Sr0.25MnO3,Sr,,agarose,880,108,100,,ferromagnetic,15,,,,0.25,
"10.1039, d1ra07407e",80,25,,La0.73Sr0.27MnO3,Sr,,agarose,880,108,100,,ferromagnetic,15,,,,0.27,
"10.3390, nano9081176",80,25,,La0.73Sr0.27MnO3,Sr,,agarose,880,108,100,,ferromagnetic,9,,,,0.27,
"10.3390, nano9081176",80,24,,La0.7Sr0.3MnO3,Sr,,agarose,880,108,100,,ferromagnetic,15,,,,0.3,
"10.1016, j.jmmm.2018.02.052",80,24,,La0.7Sr0.3MnO3,Sr,,agarose,880,108,100,,ferromagnetic,10,,,,0.3,
"10.1016, j.jmmm.2018.02.052",80,25,,La0.73Sr0.27MnO3,Sr,,agarose,880,108,100,,ferromagnetic,3,,,,0.27,
"10.1016, j.jmmm.2018.02.052",80,25,,La0.73Sr0.27MnO3,Sr,,agarose,880,108,100,,ferromagnetic,1,,,,0.27,
"10.1016, j.jmmm.2018.02.052",80,24,,La0.7Sr0.3MnO3,Sr,,agarose,880,108,100,,ferromagnetic,5,,,,0.3,
"10.1016, j.jmmm.2018.02.052",20,70,0,γ-Al0.07Fe1.93O3,Al,,agarose,880,108,100,,superparamagnetic,67,,,,0.07,
"10.1016, j.jmmm.2018.02.052",52,,,La0.75Sr0.25MnO3,Sr,,,880,108,,spherical,ferromagnetic,385,,,,0.25,
"10.1016, j.jmmm.2006.11.179",52,,,La0.75Sr0.25MnO3,Sr,,,880,108,,spherical,ferromagnetic,552,,,,0.25,
"10.1016, j.jmmm.2006.11.179",80,76,,MnFe2O4,,,,817.05,355,,aggregate,,1170,,,,,
"10.1016, j.jmmm.2006.11.179",19.5,12.2,739,ZnFe2O4,,,,817.05,355,5,polyhedron,superparamagnetic,20,4.25,,0.4098,,
"10.1016, j.jmmm.2006.11.179",33.3,11,300,ZnFe2O4,,,,817.05,355,5,spherical,superparamagnetic,55,4.16,,0.2727,,
"10.1016, j.jmmm.2006.11.179",12.5,66.6,0,Fe3O4,,,citric acid,800,310,0.5,spherical,soft ferrimagnetic,373.564,2.1,,Low,,
"10.1021, jp912076f",12.5,66.6,0,Fe3O4,,,citric acid,800,310,1,spherical,soft ferrimagnetic,270.672,2.1,,Low,,
"10.1021, jp912076f",12.5,66.6,0,Fe3O4,,,citric acid,800,310,2,spherical,soft ferrimagnetic,165.547,2.1,,Low,,
"10.1021, jp912076f",14.1,45.54,0,Fe3O4,,,gold,800,310,0.5,spherical,soft ferrimagnetic,273.272,2.6,,Low,,
"10.1007, s00339-022-05396-1",14.1,35.28,0,Fe3O4,,,gold & silica,800,310,0.5,spherical,soft ferrimagnetic,199.677,,,Low,,
"10.1007, s00339-022-05396-1",13.5,,,Fe3O4,,,,800,310,,sphericals,superparamagnetic,250,,,,,
"10.1016, j.jmmm.2010.05.012",8,,,Mn0.6Zn0.4Fe2O4,Mn,Zn,polymer,789.4,114,,sphericals,,1018,,,,0.6,0.4
"10.1016, j.jmmm.2010.05.012",10,,,NiFe2O4,,,chitosan,760,400,1,spherical,ferrimagnetic,271,,,,,
"10.1016, j.msec.2012.09.003",10,,,NiFe2O4,,,chitosan,760,400,10,spherical,ferrimagnetic,124,,,,,
"10.1016, j.msec.2012.09.003",10,,,NiFe2O4,,,chitosan,760,400,20,spherical,ferrimagnetic,94,,,,,
"10.1016, j.msec.2012.09.003",10,,,NiFe2O4,,,PEG,760,400,1,spherical,ferrimagnetic,194,,,,,
"10.1016, j.molliq.2018.02.029",10,,,NiFe2O4,,,PEG,760,400,10,spherical,ferrimagnetic,182,,,,,
"10.1016, j.molliq.2018.02.029",10,,,NiFe2O4,,,PEG,760,400,20,spherical,ferrimagnetic,111,,,,,
"10.1016, j.molliq.2018.02.029",10,,,Fe3O4,,,oleic acid,754,292,,,,535.5,,,,,
"10.1016, j.molliq.2018.02.029",6,26.31,0,Mn0.8Zn0.2Fe2O4,,,,743.91,220,100,spherical,superparamagnetic,6.82,,,,0,
"10.1016, j.molliq.2018.02.029",6,23.93,0,Mn0.8Zn0.2Fe1.985Ce0.015O4,Ce,,,743.91,220,100,spherical,superparamagnetic,6.51,,,,0.015,
"10.1016, j.molliq.2018.02.029",6,24.66,0,Mn0.8Zn0.2Fe1.970Ce0.030O4,Ce,,,743.91,220,100,spherical,superparamagnetic,6.42,,,,0.03,
"10.1016, j.molliq.2018.02.029",6,22.88,0,Mn0.8Zn0.2Fe1.950Ce0.050O4,Ce,,,743.91,220,100,spherical,superparamagnetic,6.32,,,,0.05,
"10.1016, j.molliq.2018.02.029",6,21.52,0,Mn0.8Zn0.2Fe1.900Ce0.100O4,Ce,,,743.91,220,100,spherical,superparamagnetic,6.15,,,,0.1,
"10.1016, j.molliq.2018.02.029",70,,,Fe3O4,,,FA MPEG),739.17,400,,Nanorings,,3050,,,,,
"10.1016, j.molliq.2018.02.029",12,44.1,0,MnFe2O4,,,DMSA,653,266,,spherical,,1.45,,,,,
"10.1016, j.molliq.2018.02.029",17.1,36.7,0,MnFe2O4,,,chitosan,653,266,,spherical,,1.15,,,,,
"10.1016, j.jallcom.2018.02.174",9,,,Fe3O4,,,oleic acid,648,233,,,,159,,,,,
"10.1016, j.jallcom.2018.02.174",13,55,270,CoFe2O4,,,citric acid,640.83,32,,,ferromagnetic,18,,,,,
"10.1016, j.jallcom.2018.02.174",13,55,270,CoFe2O4,,,citric acid,640.83,52,,,ferromagnetic,30,,,,,
"10.1016, j.jallcom.2018.02.174",13,55,270,CoFe2O4,,,citric acid,640.83,72,,,ferromagnetic,42,,,,,
"10.1016, j.jallcom.2018.02.174",13,55,270,CoFe2O4,,,citric acid,640.83,88,,,ferromagnetic,55,,,,,
"10.1016, j.jallcom.2018.02.174",13,55,270,CoFe2O4,,,citric acid,640.83,101,,,ferromagnetic,65,,,,,
"10.1016, j.jmmm.2012.12.010",28,63,600,CoFe2O4,,,citric acid,640.83,32,,,ferromagnetic,40,,,,,
"10.1016, j.jmmm.2012.12.010",28,63,600,CoFe2O4,,,citric acid,640.83,52,,,ferromagnetic,65,,,,,
"10.1016, j.jmmm.2012.12.010",28,63,600,CoFe2O4,,,citric acid,640.83,72,,,ferromagnetic,95,,,,,
"10.1016, j.jmmm.2012.12.010",28,63,600,CoFe2O4,,,citric acid,640.83,88,,,ferromagnetic,115,,,,,
"10.1016, j.jmmm.2012.12.010",28,63,600,CoFe2O4,,,citric acid,640.83,101,,,ferromagnetic,133,,,,,
"10.1016, j.jmmm.2012.12.010",21,75,0,MnFe2O4,,,,628.5,195,,spherical,,295,,,,,
"10.1016, j.jmmm.2012.12.010",15,125,0,MnFe2O4,,,,628.5,500,,spherical,,414,,,,,
"10.1016, j.jmmm.2012.12.010",15,110,0,CoFe2O4,,,MnFe2O4,628.5,500,,core shell,,2280,,,,,
"10.1016, j.jmmm.2012.12.010",15,108,0,MnFe2O4,,,CoFe2O4,628.5,500,,core shell,,3034,,,,,
"10.1016, j.jmmm.2012.12.010",60,,,Fe3O4,,,HA,628.5,307,,sphericals,,85,,,,,
"10.1016, j.jallcom.2018.11.280",8,50.61,159.8,CoFe2O4,,,,628.32,97,8,,ferromagnetic,358.77,2,,0.212,,
"10.1016, j.jallcom.2018.11.280",25,50.71,225,ZnCoFe2O4,Zn,,,628.32,97,8,,ferromagnetic,552,5,,0.211,,
"10.1016, j.jallcom.2018.11.280",15.3,45,2085.2,CoFe2O4,,,,628.32,80,,spherical,ferrimagnetic,254,,,,,
"10.1016, j.jallcom.2018.11.280",15.3,51.1,483.1,CoFe2O4,,,MnFe2O4 shell,628.32,80,,spherical,ferrimagnetic,1254.6,,,,,
"10.1016, j.jallcom.2018.11.280",70,,300,CoFe2O4,,,citric acid,625,265,1,nanorod,ferromagnetic,882,,5 (aspect ratio),,,
"10.1016, j.jallcom.2018.11.280",70,,300,CoFe2O4,,,citric acid,625,265,2,nanorod,ferromagnetic,886,,5 (aspect ratio),,,
"10.1016, j.molliq.2018.11.108",10,76,12.57,Fe3O4,,,,603.19,100,,spherical,superparamagnetic,86,,,,,
"10.1016, j.molliq.2018.11.108",10,81,12.57,Fe3O4,,,citrate,603.19,100,,spherical,superparamagnetic,171,,,,,
"10.1016, j.molliq.2018.11.108",10,79,12.57,Fe3O4,,,carboxymethylcellulose,603.19,100,,spherical,superparamagnetic,97,,,,,
"10.1016, j.molliq.2018.11.108",15,60,0,Fe3O4,,,,600,100,25,,superparamagnetic,2.4,,,,,
"10.1016, j.molliq.2018.11.108",33.6,25,186,NiFe2O4,Zn,,,600,100,,aggregate,superparamagnetic,10,,,,0,
"10.1016, j.molliq.2018.11.108",32.7,48,160,Ni0.8Zn0.2Fe2O4,Zn,,,600,100,,aggregate,superparamagnetic,25,,,,0.2,
"10.1016, j.molliq.2018.11.108",12.5,66.6,0,Fe3O4,,,citric acid,600,310,0.5,spherical,soft ferrimagnetic,227.312,2.1,,Low,,
"10.1016, j.molliq.2018.11.108",12.5,66.6,0,Fe3O4,,,citric acid,600,310,1,spherical,soft ferrimagnetic,130.568,2.1,,Low,,
"10.1016, j.ccr.2022.214809",12.5,66.6,0,Fe3O4,,,citric acid,600,310,2,spherical,soft ferrimagnetic,103.001,2.1,,Low,,
"10.1016, j.ccr.2022.214809",14.1,45.54,0,Fe3O4,,,gold,600,310,0.5,spherical,soft ferrimagnetic,162.833,2.6,,Low,,
"10.1016, j.ccr.2022.214809",14.1,35.28,0,Fe3O4,,,gold & silica,600,310,0.5,spherical,soft ferrimagnetic,114.816,,,Low,,
"10.1016, j.ccr.2022.214809",20,,,Fe3O4,,,,600,273,,,,120,,,,,
"10.1016, j.ccr.2022.214809",8,75,100,Fe2O3,,,,600,100,1,nanoflowers,superparamagnetic,380,1,,,,
"10.1016, j.ccr.2022.214809",124,69,,Fe3O4,,,oleic acid,600,315,1,nanocube,ferrimagnetic,516,12,,,,
"10.1016, j.ccr.2022.214809",124,69,,Fe3O4,,,oleic acid,600,315,2,nanocube,ferrimagnetic,595,12,,,,
"10.1016, j.ccr.2022.214809",124,69,,Fe3O4,,,oleic acid,600,315,5,nanocube,ferrimagnetic,388,12,,,,
"10.1016, j.ccr.2022.214809",124,42,,Fe3O4,,,TMAAD,600,315,1,nanocube,ferrimagnetic,494,12,,,,
"10.1016, j.ccr.2022.214809",124,42,,Fe3O4,,,TMAAD,600,315,2,nanocube,ferrimagnetic,167,12,,,,
"10.1016, j.ccr.2022.214809",124,42,,Fe3O4,,,TMAAD,600,315,5,nanocube,ferrimagnetic,426,12,,,,
"10.1016, j.ccr.2022.214809",33,82,138,Fe3O4,,,PVP,600,316,5,octahedron,superparamagnetic,963,,,,,
"10.1016, j.ccr.2022.214809",120,108,,Fe3O4,,,SiO2,586,300,2,nanoring,ferromagnetic,1021,,,,,
"10.1016, j.ccr.2022.214809",120,62.4,,Fe3O4,,,SiO2,586,300,2,nanoring,ferromagnetic,1021,,,,,
"10.1016, j.ccr.2022.214809",18,86,,Fe3O4,,,PEG1500-NH2,580,145,,Anisotropic,superparamagnetic,338,,,,,
"10.1016, j.ccr.2022.214809",18,86,,Fe3O4,,,PEG1500-NH2,580,145,,Anisotropic,superparamagnetic,462,,,,,
"10.1016, j.ccr.2022.214809",18,86,,Fe3O4,,,PEG1500-NH2,580,145,,Anisotropic,superparamagnetic,429,,,,,
"10.1016, j.jmmm.2012.05.027",18,86,,Fe3O4,,,PEG1500-COOH,580,145,,Anisotropic,superparamagnetic,293,,,,,
"10.1016, j.jmmm.2012.05.027",18,86,,Fe3O4,,,PEG1500-OH,580,145,,Anisotropic,superparamagnetic,453,,,,,
"10.1016, j.jmmm.2012.05.027",18,86,,Fe2O3,,,PEGylated phosphonic acid,580,145,,Anisotropic,superparamagnetic,338,,,,,
"10.1016, j.jmmm.2012.05.027",18,86,,Fe2O3,,,PEGylated dopamine,580,145,,Anisotropic,superparamagnetic,462,,,,,
"10.1016, j.jmmm.2012.05.027",18,86,,Fe2O3,,,PEGylated gallic acid,580,145,,Anisotropic,superparamagnetic,429,,,,,
"10.1016, j.jmmm.2009.02.063",6,26.31,0,Mn0.8Zn0.2Fe2O4,,,,557.81,222,100,spherical,superparamagnetic,4.85,,,,0,
"10.1016, j.jmmm.2009.02.063",6,23.93,0,Mn0.8Zn0.2Fe1.985Ce0.015O4,Ce,,,557.81,222,100,spherical,superparamagnetic,4.52,,,,0.015,
"10.1016, j.jmmm.2009.02.063",6,24.66,0,Mn0.8Zn0.2Fe1.970Ce0.030O4,Ce,,,557.81,222,100,spherical,superparamagnetic,4.41,,,,0.03,
"10.1016, j.jmmm.2009.02.063",6,22.88,0,Mn0.8Zn0.2Fe1.950Ce0.050O4,Ce,,,557.81,222,100,spherical,superparamagnetic,4.35,,,,0.05,
"10.1016, j.jmmm.2009.02.063",6,21.52,0,Mn0.8Zn0.2Fe1.900Ce0.100O4,Ce,,,557.81,222,100,spherical,superparamagnetic,4.22,,,,0.1,
"10.1016, j.jmmm.2009.02.063",30,4,,γ-Fe2O3,,,carboxymethyl-dextran,500,160,,aggregate,superparamagnetic,200,,,,,
"10.1016, j.jmmm.2009.02.063",20.8,31,40,Cu0.4Zn0.65Zr0.05Fe1.9O4,Zr,,,500,400,6.67,sphericals,ferrimagnetic,23.5,,,,0.05,
"10.1016, j.jmmm.2009.02.063",27.6,15,36,Cu0.4Zn0.7Zr0.1Fe1.8O4,Zr,,,500,400,6.67,sphericals,superparamagnetic,7.1,,,,0.1,
"10.1016, j.jmmm.2009.02.063",70,,,NiZn ferrite,,,,500,295,,,,4.36,,,,,
"10.1016, j.jmmm.2009.02.063",124,69,,Fe3O4,,,oleic acid,500,315,1,nanocube,ferrimagnetic,258,12,,,,
"10.1016, j.jmmm.2009.02.063",124,69,,Fe3O4,,,oleic acid,500,315,2,nanocube,ferrimagnetic,271,12,,,,
"10.1016, j.jmmm.2009.02.079",124,69,,Fe3O4,,,oleic acid,500,315,5,nanocube,ferrimagnetic,287,12,,,,
"10.1016, j.jmmm.2009.02.079",124,42,,Fe3O4,,,TMAAD,500,315,1,nanocube,ferrimagnetic,388,12,,,,
"10.1016, j.jmmm.2009.02.079",124,42,,Fe3O4,,,TMAAD,500,315,2,nanocube,ferrimagnetic,88,12,,,,
"10.1016, j.jmmm.2009.04.061",124,42,,Fe3O4,,,TMAAD,500,315,5,nanocube,ferrimagnetic,164,12,,,,
"10.1016, j.jmmm.2009.04.061",13.9,52.8,320.2,Co0.7Ca0.3Fe2O4,Co,Ca,oleic acid,475,316,0.5,spherical,superparamagnetic,200.9,,,0.24,0.7,0.3
"10.1016, j.jmmm.2009.04.061",13.9,52.8,320.2,Co0.7Ca0.3Fe2O4,Co,Ca,oleic acid,475,316,1,spherical,superparamagnetic,272.1,,,0.24,0.7,0.3
"10.1016, j.jmmm.2009.04.061",13.9,52.8,320.2,Co0.7Ca0.3Fe2O4,Co,Ca,oleic acid,475,316,3,spherical,superparamagnetic,418.5,,,0.24,0.7,0.3
"10.1016, j.jmmm.2009.02.079",32,60,31.9,Co0.76Zn0.24Fe2O4,Co,Zn,,464.88,69,,spherical,ferrimagnetic,26,,,,0.76,0.24
"10.1016, j.jmmm.2004.04.072",38,70,7.37,Li0.375Zn0.25Fe2.375O4,Li,Zn,,464.88,69,,spherical,ferrimagnetic,95,,,,0.375,0.25
