Repository: SEN-Adarsh/hypertherm

File: merged_cleaned_hyperthermia.csv (part 8 of 10)
10.1007/ s40195-018-0830-5,12,40,0.0231,CoFe1.75Gd0.25O4,Gd,,,439.82,150,,spherical,ferrimagnetic,91,,,,0.25,
10.1007/ s40195-018-0830-5,17,34.49,,Zn0.25Mg0.75Fe2O4,Zn,Mg,,439.82,265,0.5,spherical,ferrimagnetic,112,,,,0.25,0.75
10.1007/ s40195-018-0830-5,17,34.49,,Zn0.25Mg0.75Fe2O4,Zn,Mg,,439.82,265,2.5,spherical,ferrimagnetic,97,,,,0.25,0.75
10.1007/ s40195-018-0830-5,17,34.49,,Zn0.25Mg0.75Fe2O4,Zn,Mg,,439.82,265,5,spherical,ferrimagnetic,74,,,,0.25,0.75
"10.1016, j.jmmm.2019.01.081",13.3,74.4,846,CoFe2O4,,,chitosan,279.1,126,30,spherical,ferrimagnetic,69.6,1.9,,0.2,,
"10.1016, j.physb.2018.09.004",13.3,74.4,846,CoFe2O4,,,chitosan,279.1,126,50,spherical,ferrimagnetic,67.5,1.9,,0.2,,
"10.1016, j.physb.2018.09.004",12.46,60.9,3.8,Fe3O4,,,PCL,279.1,126,60,spherical,superparamagnetic,46.1,,,,,
"10.1016, j.physb.2018.09.004",8.78,66.3,3.6,Fe3O4,,,PCL,279.1,126,60,spherical,superparamagnetic,60.8,,,,,
"10.1016, j.physb.2018.09.004",13.89,63.6,3.9,Fe3O4,,,PCL,279.1,126,60,spherical,superparamagnetic,47.9,,,,,
"10.1016, j.physb.2018.09.004",22.38,26.4,7.1,Fe3O4,,,quercetin encapsulated liposomes,279,126,0.981,spherical,superparamagnetic,22.74,,,0.02,,
"10.1016, j.jallcom.2018.10.369",2.54,24,0,CoFe2O4,,,chitosan,279,126,50,spherical,superparamagnetic,25,0.7,,0,,
"10.1016, j.jallcom.2018.10.369",2.54,24,0,CoFe2O4,,,chitosan,279,126,50,spherical,superparamagnetic,24.4,0.7,,0,,
"10.1016, j.jallcom.2018.10.369",13.4,32.7,76,CuFe2O4,,,PEG,279,126,10,spherical,superparamagnetic,177.8,0.9,,0.12,,
"10.1016, j.jallcom.2018.10.369",8.4,24.5,297,CuFe2O4,,,trisodium citrate,279,126,10,pseudo-nanocube,superparamagnetic & ferrimagnetic,89.7,0.8,,0.21,,
"10.1016, j.jallcom.2018.10.369",11.7,58.5,31,Fe3O4,,,hyaluronic acid,277.8,126,50,,superparamagnetic,298.21,0.9,,0.09,,
"10.1016, j.jallcom.2018.10.369",19,,,Fe3O4,,,,276.54,325,,,,1000,,,,,
"10.1016, j.jallcom.2018.10.369",19,,,Fe3O4,,,,276.54,325,,spherical,ferrimagnetic,1000,,,,,
"10.1016, j.molliq.2019.111549",24,,,Fe3O4,,,citrate,270.26,700,,nanoflowers,,1992,,,,,
"10.1016, j.molliq.2019.111549",4.4,40.8,30,NiFe2O4,,,TMAH and oleic acid,270.26,170,4.5,spherical,superparamagnetic,8,0.15,,,,
"10.1016, j.molliq.2019.111549",4.46,44.7,,Fe3O4,,,"oleic acid ,  Hexadecylamine",270.26,114,,nanorods,superparamagnetic,228.51,,,,,
"10.1016, j.molliq.2019.111549",7.89,80.25,3.83,Fe3O4,,,,263.85,150,2,spherical,superparamagnetic,170.43,,,0.006,,
"10.1016, j.molliq.2019.111549",8.21,61.22,3.32,Gd0.04Fe2.96O4,Gd,,,263.85,150,2,spherical,superparamagnetic,191.25,,,0.006,0.04,
"10.1016, j.physc.2018.02.060",8.9,47.43,7.13,Gd0.08Fe2.92O4,Gd,,,263.85,150,2,spherical,superparamagnetic,213.02,,,0.011,0.08,
"10.1016, j.physc.2018.02.060",6.9,68.2,15.7,Fe3O4,,,oleic acid,253.91,126,32.4,spherical,superparamagnetic,105.84,0.7,,,,
"10.1016, j.physc.2018.02.060",9.6,69.9,15.7,Fe3O4,,,oleic acid,253.91,126,32.4,spherical,superparamagnetic,214.95,0.6,,,,
"10.1016, j.physc.2018.02.060",10.5,69.4,17,Fe3O4,,,oleic acid,253.91,126,32.4,spherical,superparamagnetic,268.32,0.6,,,,
"10.1016, j.eururo.2006.11.023",5.1,33.02,0,CoFe2O4,,,Au,251.7,276,5,spherical,superparamagnetic,40.32,0.5,,,,
"10.1016, j.eururo.2006.11.023",5.1,33.02,0,CoFe2O4,,,Au,251.7,276,10,spherical,superparamagnetic,21.21,0.5,,,,
"10.1016, j.eururo.2006.11.023",25,33.83,53,MgFe2O4,,,,251.4,265,2,spherical,ferrimagnetic,100,2,,,,
"10.1016, j.eururo.2006.11.023",25,33.83,53,MgFe2O4,,,,251.4,265,5,spherical,ferrimagnetic,140,2,,,,
"10.1016, j.eururo.2006.11.023",83,76,,MnFe2O4,,,,251.4,355,,aggregate,,1170,,,,,
"10.1016, j.eururo.2006.11.023",4.5,42.59,7.65,CoFe2O4,,,,251.4,276,5,spherical,superparamagnetic,54.26,0.5,,,,
"10.1016, j.eururo.2006.11.023",4.5,42.59,7.65,CoFe2O4,,,,251.4,276,10,spherical,superparamagnetic,38.82,0.5,,,,
"10.1016, j.eururo.2006.11.023",25,,,Fe3O4,,,PLGA-Doxorubicin,251.4,350,,spherical,superparamagnetic,220,,,,,
"10.1016, j.eururo.2006.11.023",37,45,0,β-NaFeO2,,,,251.4,267,2,spherical,superparamagnetic,283.1,,,0,,
"10.1016, j.eururo.2006.11.023",37,45,0,β-NaFeO2,,,,251.4,267,5,spherical,superparamagnetic,113.24,,,0,,
"10.1016, j.jmmm.2024.172062",8.362,,,Fe3O4,,,dextran 150 kDa,251.33,357,2.506,,,58.9,6.86,,,,
"10.1016, j.matchemphys.2023.127348",8.362,,,Fe3O4,,,dextran 150 kDa,251.33,357,3.311,,,55.4,6.86,,,,
"10.1016, j.matchemphys.2023.127348",8.362,,,Fe3O4,,,dextran 150 kDa,251.33,357,4.218,,,58.9,6.86,,,,
"10.1016, j.matchemphys.2023.127348",35,,,Fe3O4,,,,251.3,170,5,,superparamagnetic,595,,,,,
"10.1016, j.matchemphys.2023.127348",35,,,Fe3O4,,,,251.3,170,5,,superparamagnetic,322,,,,,
"10.1016, j.matchemphys.2023.127348",17,78,716.49,CoFe2O4,,,"3,4-dihydroxyphenylacetic acid",251.3,393.1,,nanocube,ferrimagnetic,81,3,,0.36,,
"10.1016, j.matchemphys.2023.127348",23,78,879.9,CoFe2O4,,,"3,4-dihydroxyphenylacetic acid",251.3,393.1,,nanocube,ferrimagnetic,333,3,,0.38,,
"10.1016, j.jmmm.2025.173086",39,77,766.77,CoFe2O4,,,"3,4-dihydroxyphenylacetic acid",251.3,393.1,,aggregate,ferrimagnetic,131,4,,0.47,,
"10.1016, j.jmmm.2025.173086",57,79,942.75,CoFe2O4,,,"3,4-dihydroxyphenylacetic acid",251.3,393.1,,aggregate,ferrimagnetic,5,7,,0.46,,
"10.1016, j.jallcom.2025.182547",70,81.3,185.92,Fe3O4,,,PEI,251.3,110,10,spherical,ferrimagnetic,87,12,,0.36,,
"10.1016, j.jallcom.2025.182547",70,36.1,195.98,Fe3O4,,,PEI and gold,251.3,110,10,spherical,ferrimagnetic,27,12,,0.4,,
"10.1016, j.jallcom.2025.182547",70,81.3,185.92,Fe3O4,,,PEI,251.3,130,10,spherical,ferrimagnetic,250,12,,0.36,,
"10.1016, j.jallcom.2025.182547",70,81.3,185.92,Fe3O4,,,PEI,251.3,150,10,spherical,ferrimagnetic,600,12,,0.36,,
"10.1016, j.jallcom.2025.182547",70,81.3,185.92,Fe3O4,,,PEI,251.3,180,10,spherical,ferrimagnetic,550,12,,0.36,,
"10.1016, j.jallcom.2024.174415",10,60,11,Fe3O4,,,PEG,250,112,10,octahedron,superparamagnetic,8.4,3,,0.02,,
"10.1016, j.jallcom.2024.174415",15,72,1,Mn0.4Fe2.6O4,Mn,,PEG,250,112,10,octahedron,superparamagnetic,46,5,,0.0014,0.4,
"10.1016, j.jallcom.2024.174415",13,74,9,Zn0.1Mn0.3Fe2.6O4,Zn,Mn,PEG,250,112,10,octahedron,superparamagnetic,37.7,4,,0.0162,0.1,0.3
"10.1016, j.ceramint.2025.03.005",12,81,8,Zn0.2Mn0.2Fe2.6O4,Zn,Mn,PEG,250,112,10,octahedron,superparamagnetic,25.1,3,,0.0198,0.2,0.2
"10.1016, j.ceramint.2025.03.005",13,74,7,Zn0.3Mn0.1Fe2.6O4,Zn,Mn,PEG,250,112,10,octahedron,superparamagnetic,16.7,3,,0.0149,0.3,0.1
"10.1016, j.ceramint.2025.03.005",11,66,14,Zn0.4Fe2.6O4,Zn,,PEG,250,112,10,octahedron,superparamagnetic,4.2,3,,0.0197,0.4,
"10.1016, j.ceramint.2025.03.005",7.1,19,0,Fe3O4,,,CMC,250,112.6,2.5,spherical,superparamagnetic,7.5,1.6,,,,
"10.1016, j.ceramint.2025.03.005",7.1,25,400,Co0.03Fe2.97O4,Co,,CMC,250,112.6,2.5,spherical,superparamagnetic,11.8,1.6,,,0.03,
"10.1016, j.ceramint.2025.03.005",6.9,25,600,Co0.05Fe2.95O4,Co,,CMC,250,112.6,2.5,spherical,superparamagnetic,13.3,1.5,,,0.05,
"10.1016, j.ceramint.2025.03.005",7.1,25,900,Co0.1Fe2.9O4,Co,,CMC,250,112.6,2.5,spherical,superparamagnetic,13.8,1.6,,,0.1,
"10.1016, j.ceramint.2025.03.005",93.647,39.06,86.87,Ba2Co2Fe12O22,Cr,,oleic acid,250,114.1,10,Hexagonal plate-like,ferrimagnetic,38.97,,,0.2011,0,
"10.1016, j.ceramint.2025.03.005",74.737,37.63,94.66,Ba2Co2Fe11.9Cr0.1O22,Cr,,oleic acid,250,114.1,10,Hexagonal plate-like,ferrimagnetic,49.56,,,0.1814,0.1,
"10.1016, j.ceramint.2025.03.005",73.42,37.17,105.84,Ba2Co2Fe11.8Cr0.2O22,Cr,,oleic acid,250,114.1,10,Hexagonal plate-like,ferrimagnetic,58.56,,,0.1697,0.2,
"10.1016, j.ceramint.2025.03.005",71.256,36.39,130.14,Ba2Co2Fe11.7Cr0.3O22,Cr,,oleic acid,250,114.1,10,Hexagonal plate-like,ferrimagnetic,84.39,0.565,,0.1571,0.3,
"10.1016, j.ceramint.2025.03.005",71.252,34.71,173.14,Ba2Co2Fe11.6Cr0.4O22,Cr,,oleic acid,250,114.1,10,Hexagonal plate-like,ferrimagnetic,72.25,,,0.1538,0.4,
"10.1016, j.ceramint.2025.03.005",69.595,33.5,281.84,Ba2Co2Fe11.5Cr0.5O22,Cr,,oleic acid,250,114.1,10,Hexagonal plate-like,ferrimagnetic,62.62,,,0.1528,0.5,
"10.1016, j.ceramint.2025.03.005",11.1,36.3,6,Co0.2Zn0.8Fe2O4,Zn,Co,,250,340,1,spherical,superparamagnetic,160.7,1.7,,,0.2,0.8
"10.1016, j.ceramint.2025.03.005",11.1,33.4,17,Co0.2Zn0.8Fe2O4,Zn,Co,chitosan,250,340,1,spherical,superparamagnetic,252.2,1.7,,,0.2,0.8
"10.1016, j.ceramint.2025.03.005",24.3,60.6,96,MnTb0.03Fe1.97O4,Tb,,,250,450,1,spherical,,459.5,2.4,,,0.03,
"10.1016, j.ceramint.2025.03.005",8.5,65.5,994,CoFe2O4,,,,250,450,4,,,52.3,0.2,,0.35,,
"10.1016, j.ceramint.2025.03.005",9.1,44,1828,CoGd0.05Fe1.95O4,Gd,,,250,450,4,,,42.8,0.2,,0.42,0.05,
"10.1016, j.ceramint.2025.03.005",8.8,54.4,1470,CoGd0.15Fe1.85O4,Gd,,,250,450,4,,,63.8,0.1,,0.32,0.15,
"10.1016, j.ceramint.2025.03.005",10.9,31.9,688,CoGd0.25Fe1.75O4,Gd,,,250,450,4,,,41.8,0.1,,0.35,0.25,
"10.1016, j.ceramint.2025.03.005",8.8,60,11,Fe3O4,,,,250,112,,spherical,superparamagnetic,8.4,,,,,
"10.1016, j.ceramint.2025.03.005",11.8,72,1,Mn0.4Fe2.6O4,Mn ,Fe,,250,112,,spherical,superparamagnetic,46,,,,0.4,0.6
"10.1016, j.ceramint.2025.03.005",10.7,74,9,Zn0.1Mn0.3Fe2.6O4,Mn,Zn,,250,112,,spherical,superparamagnetic,37.7,,,,0.1,0.3
"10.1016, j.ceramint.2025.03.005",9.7,81,8,Zn0.2Mn0.2Fe2.6O4,Mn,Zn,,250,112,,spherical,superparamagnetic,25.1,,,,0.2,0.2
"10.1016, j.jmmm.2022.170290",8.8,74,7,Zn0.3Mn0.1Fe2.6O4,Mn,Zn,,250,112,,spherical,superparamagnetic,16.7,,,,0.3,0.1
"10.1016, j.jmmm.2022.170290",7.2,66,14,Zn0.4Fe2.6O4,Zn,,,250,112,,spherical,superparamagnetic,4.2,,,,0.4,
"10.1016, j.jmmm.2022.170290",8.4,22.1,,MnFe2O4,,,,247,74,100,spherical,superparamagnetic,6.1,,,,,
"10.1016, j.jmmm.2022.170290",10.7,26.7,,MnFe2O4,,,,247,74,100,spherical,superparamagnetic,7.9,,,,,
"10.1016, j.jmmm.2022.170290",13.3,35.8,,MnFe2O4,,,,247,74,100,spherical,superparamagnetic,9.1,,,,,
"10.1016, j.jmmm.2022.170290",13.3,35.8,,MnFe2O4,,,,247,74,1,spherical,superparamagnetic,129.1,,,,,
"10.1016, j.colsurfa.2021.127169",9,56.37,0,Zn0.15Ni0.85Fe2O4,Zn,Ni,"oleic acid, oleylamine",245.74,316,1,spherical,superparamagnetic,89.71,,,0,0.15,0.85
"10.1016, j.colsurfa.2021.127169",9,56.37,0,Zn0.15Ni0.85Fe2O4,Zn,Ni,"oleic acid, oleylamine",245.74,316,2,spherical,superparamagnetic,67.54,,,0,0.15,0.85
"10.1016, j.colsurfa.2021.127169",10,66.55,0,Zn0.35Ni0.65Fe2O4,Zn,Ni,"oleic acid, oleylamine",245.74,316,1,spherical,superparamagnetic,62.99,,,0,0.35,0.65
"10.1016, j.colsurfa.2021.127169",10,66.55,0,Zn0.35Ni0.65Fe2O4,Zn,Ni,"oleic acid, oleylamine",245.74,316,2,spherical,superparamagnetic,42.36,,,0,0.35,0.65
"10.1016, j.colsurfa.2021.127169",11,52.68,0,Zn0.45Ni0.55Fe2O4,Zn,Ni,"oleic acid, oleylamine",245.74,316,1,spherical,superparamagnetic,55.13,,,0,0.45,0.55
"10.1016, j.colsurfa.2021.127169",11,52.68,0,Zn0.45Ni0.55Fe2O4,Zn,Ni,"oleic acid, oleylamine",245.74,316,2,spherical,superparamagnetic,30.91,,,0,0.45,0.55
"10.1016, j.colsurfa.2021.127169",4.4,40.8,30,NiFe2O4,,,TMAH and oleic acid,243.86,170,4.5,spherical,superparamagnetic,6,0.15,,,,
"10.1016, j.colsurfa.2021.127169",30,,,La0.75Sr0.25MnO3,Sr,,,240,50,,cylindrical,ferromagnetic,39,,,,0.25,
"10.1016, j.colsurfa.2021.127169",49,,,La0.75Sr0.25MnO3,Sr,,,240,50,,cylindrical,ferromagnetic,87,,,,0.25,
"10.1016, j.jallcom.2023.170780",11.4,53,24,Fe3O4,,,sulfate ions,240,109.8,5,spherical,superparamagnetic,11,3.2,,,,
"10.1016, j.jallcom.2023.170780",10.9,52,25,Fe3O4,,,sulfate ions,240,109.8,5,spherical,superparamagnetic,13.3,2.9,,,,
"10.1016, j.jallcom.2023.170780",11,51,24,Fe3O4,,,sulfate ions,240,109.8,5,spherical,superparamagnetic,13.7,3.5,,,,
"10.1016, j.jallcom.2023.170780",9.7,54,17,Fe3O4,,,sulfate ions,240,109.8,5,spherical,superparamagnetic,7.1,2.5,,,,
"10.1016, j.jallcom.2023.170780",9.2,49,15,Fe3O4,,,sulfate ions,240,109.8,5,spherical,superparamagnetic,7,3,,,,
"10.1016, j.jallcom.2023.170780",9.8,56,11,Fe3O4,,,sulfate ions,240,109.8,5,spherical,superparamagnetic,6.2,2.5,,,,
"10.1016, j.jallcom.2023.170780",8,43,10,Fe3O4,,,sulfate ions,240,109.8,5,spherical,superparamagnetic,2.8,2.1,,,,
"10.1016, j.jallcom.2023.170780",10.5,35,27,Fe3O4,,,sulfate ions,240,109.8,5,spherical,superparamagnetic,21.5,7.6,,,,
"10.1016, j.jallcom.2023.170780",11.6,44,17,Fe3O4,,,sulfate ions,240,109.8,5,spherical,superparamagnetic,29.1,6,,,,
"10.1016, j.jallcom.2023.170780",46.1,,385,La0.15Ag0.8MnO3,Ag,,SDS,240,808,,,,33.82,,,,0.8,
"10.1016, j.jallcom.2023.170780",46.1,,385,La0.15Ag0.8MnO3,Ag,,SDS,240,728,,,,37.15,,,,0.8,
"10.1016, j.jallcom.2023.170780",192.1,,,La0.15Ag0.8MnO3,Ag,,CM-DEX15,240,728,5,,,33.48,,,,0.8,
"10.1016, j.jallcom.2023.171868",12.963,64,200,γ-Fe2O3,,,oleic acid,239,518.7,12.5,spherical,ferromagnetic,356,0.123,,,,
"10.1016, j.jallcom.2023.171868",6,,,Fe3O4,,,algite,238.83,780,,sphericals,,308.4,,,,,
"10.1016, j.colsurfa.2020.125986",18.5,58.5,,Fe3O4,,,,238.8,120,,,Superparamagentic,18.5,,,,,
"10.1016, j.colsurfa.2020.125986",11,56.03,,Zn0.4Ca0.1Mg0.5Fe2O4,Zn,Ca,,235.2,316,1,irregular spherical,ferrimagnetic,252.67,,,,0.4,0.1
"10.1016, j.colsurfa.2020.125986",11,56.03,,Zn0.4Ca0.1Mg0.5Fe2O4,Zn,Ca,,235.2,316,3,irregular spherical,ferrimagnetic,188.41,,,,0.4,0.1
"10.1016, j.colsurfa.2020.125986",12,62.75,,Zn0.3Ca0.2Mg0.5Fe2O4,Zn,Ca,,235.2,316,1,irregular spherical,ferrimagnetic,69.76,,,,0.3,0.2
"10.1016, j.colsurfa.2020.125986",12,62.75,,Zn0.3Ca0.2Mg0.5Fe2O4,Zn,Ca,,235.2,316,3,irregular spherical,ferrimagnetic,47.44,,,,0.3,0.2
"10.1016, j.colsurfa.2020.125986",13.4,32.7,76,CuFe2O4,,,PEG,234,126,10,spherical,superparamagnetic,171.5,0.9,,0.12,,
"10.1016, j.colsurfa.2020.125986",8.4,24.5,297,CuFe2O4,,,trisodium citrate,234,126,10,pseudo-nanocube,superparamagnetic & ferrimagnetic,72.1,0.8,,0.21,,
"10.1016, j.colsurfa.2020.125986",13,58.29,0,Zn0.35Cu0.15Mg0.5Fe2O4,Zn,Cu,"oleic acid, oleylamine",232.42,316,3,spherical,superparamagnetic,96.47,,,,0.35,0.15
"10.1016, j.jallcom.2023.171868",13,67.21,0,Ni0.1Zn0.4Mg0.5Fe2O4,Ni,Zn,,232.4,316,1,spherical,superparamagnetic,191.56,,,0,0.1,0.4
"10.1016, j.jallcom.2023.171868",13,67.21,0,Ni0.1Zn0.4Mg0.5Fe2O4,Ni,Zn,,232.4,316,3,spherical,superparamagnetic,137.53,,,0,0.1,0.4
"10.1016, j.matchemphys.2025.131692",12,65.22,0,Ni0.2Zn0.3Mg0.5Fe2O4,Ni,Zn,,232.4,316,1,spherical,superparamagnetic,151.61,,,0,0.2,0.3
"10.1016, j.matchemphys.2025.131692",12,65.22,0,Ni0.2Zn0.3Mg0.5Fe2O4,Ni,Zn,,232.4,316,3,spherical,superparamagnetic,135.15,,,0,0.2,0.3
"10.1016, j.jmmm.2026.173902",10,49.71,0,Ni0.3Zn0.2Mg0.5Fe2O4,Ni,Zn,,232.4,316,1,spherical,superparamagnetic,147.02,,,0,0.3,0.2
"10.1016, j.jmmm.2026.173902",10,49.71,0,Ni0.3Zn0.2Mg0.5Fe2O4,Ni,Zn,,232.4,316,3,spherical,superparamagnetic,107.78,,,0,0.3,0.2
"10.1016, j.jmmm.2026.173902",10,53.32,0,Mn0.1Ni0.4Zn0.5Fe2O4,Mn,Ni,"oleic acid, oleylamine",232.4,316,1,,superparamagnetic,161.2,,,,0.1,0.4
"10.1016, j.jmmm.2026.173902",10,53.32,0,Mn0.1Ni0.4Zn0.5Fe2O4,Mn,Ni,"oleic acid, oleylamine",232.4,316,3,,superparamagnetic,139.8,,,,0.1,0.4
"10.1016, j.jmmm.2024.171718",11,67.42,0,Mn0.2Ni0.3Zn0.5Fe2O4,Mn,Ni,"oleic acid, oleylamine",232.4,316,1,,superparamagnetic,156.9,,,,0.2,0.3
"10.1016, j.jmmm.2024.171718",11,67.42,0,Mn0.2Ni0.3Zn0.5Fe2O4,Mn,Ni,"oleic acid, oleylamine",232.4,316,3,,superparamagnetic,113.7,,,,0.2,0.3
"10.1016, j.jmmm.2024.171718",12,68.61,0,Mn0.3Ni0.2Zn0.5Fe2O4,Mn,Ni,"oleic acid, oleylamine",232.4,316,1,,superparamagnetic,142.9,,,,0.3,0.2
"10.1016, j.jmmm.2024.171718",12,68.61,0,Mn0.3Ni0.2Zn0.5Fe2O4,Mn,Ni,"oleic acid, oleylamine",232.4,316,3,,superparamagnetic,82.9,,,,0.3,0.2
"10.1016, j.jmmm.2024.171718",11,60.6,0,Zn0.15Cu0.35Mg0.5Fe2O4,Zn,Cu,"oleic acid, oleylamine",232.32,316,1,spherical,superparamagnetic,169.04,,,,0.15,0.35
"10.1016, j.jmmm.2024.171718",11,60.6,0,Zn0.15Cu0.35Mg0.5Fe2O4,Zn,Cu,"oleic acid, oleylamine",232.32,316,3,spherical,superparamagnetic,153.48,,,,0.15,0.35
"10.1016, j.jmmm.2024.171718",12,61.54,0,Zn0.25Cu0.25Mg0.5Fe2O4,Zn,Cu,"oleic acid, oleylamine",232.32,316,1,spherical,superparamagnetic,162.17,,,,0.25,0.25
"10.1016, j.jmmm.2024.171718",12,61.54,0,Zn0.25Cu0.25Mg0.5Fe2O4,Zn,Cu,"oleic acid, oleylamine",232.32,316,3,spherical,superparamagnetic,115.21,,,,0.25,0.25
"10.1016, j.jmmm.2025.172777",14.09,,,Fe3O4,,,,230.031,110.11,5,,,56.1,0.07,,,,
"10.1016, j.jmmm.2025.172777",14.09,,,Fe3O4,,,,230.031,110.11,5,,,29.2,0.07,,,,
"10.1016, j.jmmm.2025.172777",19.06,,,Fe2O3,,,,230.031,110.11,5,,,50.1,3.5,,,,
"10.1016, j.jmmm.2025.172777",19.06,,,Fe2O3,,,,230.031,110.11,5,,,24,3.5,,,,
"10.1016, j.jmmm.2025.173200",153.4,,,Fe3O4,,,,230.031,110.11,5,,,40.6,1.9,,,,
"10.1016, j.jmmm.2025.173200",153.4,,,Fe3O4,,,,230.031,110.11,5,,,27.8,1.9,,,,
"10.1016, j.jmmm.2025.173200",9,,,Fe3O4,,,"SiO2, polymer",226.26,105,,sphericals,,178.5,,,,,
"10.1016, j.jmmm.2025.173200",45,1.8182,,MnFe2O4,,,,226,336,,spherical,,27.03,,,,,
"10.1016, j.jmmm.2025.173200",46.86,0.94,57.6,MnFe2O4,,,,226,336,2,spherical,superparamagnetic,18.6,,,,,
"10.1016, j.jmmm.2025.173200",46.86,0.94,57.6,MnFe2O4,,,,226,336,4,spherical,superparamagnetic,13.1,,,,,
"10.1016, j.jmmm.2025.173200",46.86,0.94,57.6,MnFe2O4,,,,226,336,6,spherical,superparamagnetic,11.4,,,,,
"10.1016, j.jmmm.2025.173200",46.86,0.94,57.6,MnFe2O4,,,,226,336,8,spherical,superparamagnetic,4.45,,,,,
"10.1016, j.jmmm.2021.167809",48.91,1.15,66.8,MnFe2O4,,,ZnS,226,336,2,spherical,superparamagnetic,29.3,,,,,
"10.1016, j.jmmm.2021.167809",48.91,1.15,66.8,MnFe2O4,,,ZnS,226,336,4,spherical,superparamagnetic,14.1,,,,,
"10.1016, j.jmmm.2021.167809",48.91,1.15,66.8,MnFe2O4,,,ZnS,226,336,6,spherical,superparamagnetic,8.9,,,,,
"10.1016, j.jmmm.2021.167809",48.91,1.15,66.8,MnFe2O4,,,ZnS,226,336,8,spherical,superparamagnetic,7.9,,,,,
"10.1016, j.jmmm.2021.167809",33.3,76,62.85,MnFe2O4,,,PEG,225,355,,spherical,superparamagnetic,585,,,,,
"10.1016, j.jmmm.2021.167809",9,56.37,0,Zn0.15Ni0.85Fe2O4,Zn,Ni,"oleic acid, oleylamine",220.48,316,1,spherical,superparamagnetic,65.03,,,0,0.15,0.85
"10.1016, j.jmmm.2023.170917",9,56.37,0,Zn0.15Ni0.85Fe2O4,Zn,Ni,"oleic acid, oleylamine",220.48,316,2,spherical,superparamagnetic,64.11,,,0,0.15,0.85
"10.1016, j.jmmm.2023.170917",10,66.55,0,Zn0.35Ni0.65Fe2O4,Zn,Ni,"oleic acid, oleylamine",220.48,316,1,spherical,superparamagnetic,61.71,,,0,0.35,0.65
"10.1016, j.jmmm.2023.170917",10,66.55,0,Zn0.35Ni0.65Fe2O4,Zn,Ni,"oleic acid, oleylamine",220.48,316,2,spherical,superparamagnetic,34.49,,,0,0.35,0.65
"10.1016, j.jmmm.2023.170917",11,52.68,0,Zn0.45Ni0.55Fe2O4,Zn,Ni,"oleic acid, oleylamine",220.48,316,1,spherical,superparamagnetic,50.36,,,0,0.45,0.55
"10.1016, j.jmmm.2023.170917",11,52.68,0,Zn0.45Ni0.55Fe2O4,Zn,Ni,"oleic acid, oleylamine",220.48,316,2,spherical,superparamagnetic,28.88,,,0,0.45,0.55
"10.1016, j.jmmm.2023.170917",4.4,40.8,30,NiFe2O4,,,TMAH and oleic acid,216.2,170,4.5,spherical,superparamagnetic,4,0.15,,,,
"10.1016, j.jmmm.2023.170917",4.46,44.7,,Fe3O4,,,"oleic acid ,  Hexadecylamine",216.2,114,,nanorods,superparamagnetic,52.29,,,,,
"10.1016, j.jmmm.2023.170917",4.43,40.8,,NiFe2O4,,,TMAH,216.08,170,,spherical,ferrimagnetic,4,,,,,
"10.1016, j.jmmm.2023.170917",40,,,Fe3O4,,,,214,200,,,,850,,,,,
"10.1016, j.jmmm.2023.170917",15,,,CoFe2O4,,,poly vinyl alcohol,213.7,120,15,,ferrimagnetic,0,,,,,
"10.1016, j.jmmm.2023.170917",15,,,Zn0.15Co0.85Fe2O4,Zn,,poly vinyl alcohol,213.7,120,15,,ferrimagnetic,8,,,,0.15,
"10.1016, j.jmmm.2023.170917",15,,,Zn0.3Co0.7Fe2O4,Zn,,poly vinyl alcohol,213.7,120,15,,ferrimagnetic,10,,,,0.3,
"10.1016, j.jmmm.2023.170917",15,,,Zn0.4Co0.6Fe2O4,Zn,,poly vinyl alcohol,213.7,120,15,,ferrimagnetic,12,,,,0.4,
"10.1016, j.jmmm.2023.170917",15,,,Zn0.5Co0.5Fe2O4,Zn,,poly vinyl alcohol,213.7,120,15,,ferrimagnetic,10,,,,0.5,
"10.1016, j.jmmm.2023.170917",6.7,71,64.7335,Fe3O4,,,oleic acid,213.7,183,,spherical,superparamagnetic,29.3,,,,,
"10.1016, j.jmmm.2023.170917",5.8,73,64.7335,Fe3O4,,,lauric acid,213.7,183,,spherical,superparamagnetic,12.5,,,,,
"10.1016, j.jmmm.2023.170917",5.8,67,64.7335,Fe3O4,,,myristic acid,213.7,183,,spherical,superparamagnetic,23.8,,,,,
"10.1016, j.jmmm.2023.170917",13.3,70,5600,CoFe2O4,,,MnFe2O4 shell,213.7,183,,spherical,ferrimagnetic,43,,,,,
"10.1016, j.msec.2022.112655",11.7,77,6000,CoFe2O4,,,MnFe2O4 shell,213.7,183,,spherical,ferrimagnetic,46,,,,,
"10.1016, j.msec.2022.112655",83,76,,MnFe2O4,,,PEG,213.69,355,,aggregate,,1395,,,,,
"10.1016, j.msec.2022.112655",9.06,57.5,,Fe3O4,,,URO,213.69,386,,spherical,superparamagnetic,13.4,,,,,
"10.1016, j.msec.2022.112655",10.51,60.1,,Fe3O4,,,NH4HCO3,213.69,386,,spherical,superparamagnetic,69,,,,,
"10.1016, j.msec.2022.112655",10.31,60.4,,Fe3O4,,,PEG,213.69,386,,spherical,superparamagnetic,25,,,,,
"10.1016, j.msec.2022.112655",18.3,,,Fe3O4,,,PCBA,213.6,167,10,,superparamagnetic,66.5,2.1,,,,
"10.1016, j.physb.2021.413510",7.82,54.26,0.36,Fe3O4,,,dextran,213.6,347,0.25,spherical,superparamagnetic,39.38,0.77,,0.03,,
"10.1016, j.physb.2021.413510",7.82,54.26,0.36,Fe3O4,,,dextran,213.6,347,2,spherical,superparamagnetic,7.64,0.77,,0.03,,
"10.1016, j.physb.2021.413510",7.82,54.26,0.36,Fe3O4,,,dextran,213.6,347,10,spherical,superparamagnetic,4.13,0.77,,0.03,,
"10.1016, j.physb.2021.413510",7.82,54.26,0.36,Fe3O4,,,dextran,213.6,347,25,spherical,superparamagnetic,1.92,0.77,,0.03,,
"10.1016, j.colsurfa.2025.137117",24.38,51.35,19.26,Fe3O4,,,hydrochar-like structure,213.6,347,0.25,nanoflower,ferrimagnetic,254.74,0.81,,2.9,,
"10.1016, j.colsurfa.2025.137117",24.38,51.35,19.26,Fe3O4,,,hydrochar-like structure,213.6,347,2,nanoflower,ferrimagnetic,92.4,0.81,,2.9,,
"10.1016, j.colsurfa.2025.137117",24.38,51.35,19.26,Fe3O4,,,hydrochar-like structure,213.6,347,10,nanoflower,ferrimagnetic,103.9,0.81,,2.9,,
"10.1016, j.colsurfa.2025.137117",24.38,51.35,19.26,Fe3O4,,,hydrochar-like structure,213.6,347,25,nanoflower,ferrimagnetic,143.18,0.81,,2.9,,
"10.1016, j.colsurfa.2025.137117",45.97,24.22,2.29,Fe3O4,,,dextran,213.6,347,0.25,cuboidal and octahedral,,39.85,0.76,,0.36,,
"10.1016, j.bioadv.2022.213021",45.97,24.22,2.29,Fe3O4,,,dextran,213.6,347,2,cuboidal and octahedral,,13.5,0.76,,0.36,,
"10.1016, j.bioadv.2022.213021",45.97,24.22,2.29,Fe3O4,,,dextran,213.6,347,10,cuboidal and octahedral,,8.85,0.76,,0.36,,
"10.1016, j.bioadv.2022.213021",45.97,24.22,2.29,Fe3O4,,,dextran,213.6,347,25,cuboidal and octahedral,,8.74,0.76,,0.36,,
"10.1016, j.bioadv.2022.213021",15,,,Fe3O4,,,,210,280,,,,2.36,,,,,
"10.1016, j.bioadv.2022.213021",24,,,Fe3O4,,,gamma-Al2O3,210,123,,,,12.25,,,,,
"10.1016, j.bioadv.2022.213021",14,,,Fe3O4,,,,210,320,,spherical,superparamagnetic,39,,,,,
"10.1016, j.bioadv.2022.213021",36,,,Fe3O4,,,,210,320,,spherical,superparamagnetic,49,,,,,
"10.1016, j.bioadv.2022.213021",26,,,Fe3O4,,,Au,210,320,,spherical,superparamagnetic,79,,,,,
"10.1016, j.physb.2025.416960",28,,,Fe3O4,,,Gd doped shell,210,320,,spherical,superparamagnetic,132,,,,,
"10.1016, j.physb.2025.416960",30,,,Fe3O4,,,Nd doped shell,210,320,,spherical,superparamagnetic,99,,,,,
"10.1016, j.physb.2025.416960",25,33.83,53,MgFe2O4,,,,209.5,265,2,spherical,ferrimagnetic,65,2,,,,
"10.1016, j.physb.2025.416960",25,33.83,53,MgFe2O4,,,,209.5,265,5,spherical,ferrimagnetic,90,2,,,,
"10.3762, bjnano.16.157",37,45,0,β-NaFeO2,,,,209.5,267,2,spherical,superparamagnetic,82.8,,,0,,
"10.3762, bjnano.16.157",10.8,51.1,434.78,Fe3O4,,,DMSA,203.63,109.8,10,polyhedron,superparamagnetic,6.7,0.8,,,,
"10.1016, j.mtla.2021.101152",14.2,74.1,349.32,Fe3O4,,,DMSA,203.63,109.8,10,spherical,superparamagnetic,45,0.5,,,,
"10.1016, j.mtla.2021.101152",17.9,88.3,371.94,Fe3O4,,,DMSA,203.63,109.8,3,polyhedron,superparamagnetic,67,1.5,,,,
"10.1016, j.mtla.2021.101152",168,46.68,,Fe3O4,Y,,,201.12,413,3,spherical,superparamagnetic,76,45,,,0.01,
"10.1016, j.mtla.2021.101152",13,16,40,Zn0.5Ca0.5Fe2O4,Zn,Ca,,201.1,337,1,irregular,superparamagnetic,179.4,,,,0.5,0.5
"10.1016, j.mtla.2021.101152",14,22,130,Mg0.5Ca0.5Fe2O4,Mg,Ca,,201.1,337,1,irregular,soft ferrimagnetic,338,,,0.18,0.5,0.5
"10.1016, j.mtla.2021.101152",12.57,84.5,,Fe3O4,,,citrate,201,120,5,,,239,3.86,,,,
"10.1016, j.matchemphys.2024.129050",12.57,85.2,,Fe3O4,,,chitosan shell,201,120,5,,,393,3.86,,,,
"10.1016, j.matchemphys.2024.129050",12,64,,Fe3O4,,,,200.1,62,,,Superparamagentic,14,,,,,
"10.1016, j.matchemphys.2024.129050",28.3,26.83,147.2,La0.76Sr0.24MnO3,,,PEG,200.1,98,15,spherical,superparamagnetic,22.41,,,0.1889,,
"10.1016, j.matchemphys.2024.129050",28.3,26.83,147.2,La0.76Sr0.24MnO3,,,PEG,200.1,256,15,spherical,superparamagnetic,27.28,,,0.1889,,
"10.1016, j.matchemphys.2024.129050",26.1,21.54,90.34,La0.71Pr0.05Sr0.24MnO3,Pr,,PEG,200.1,98,15,spheroid,superparamagnetic,22.9,,,0.0733,0.05,
"10.1016, j.matchemphys.2024.129050",26.1,21.54,90.34,La0.71Pr0.05Sr0.24MnO3,Pr,,PEG,200.1,256,15,spheroid,superparamagnetic,47.71,,,0.0733,0.05,
"10.1016, j.colsurfa.2024.133982",28.3,26.83,147,La0.76Sr0.24MnO3,,,PEG,200.1,98,15,spherical,superparamagnetic,22.41,,,0.1889,,
"10.1016, j.colsurfa.2024.133982",28.3,26.83,147,La0.76Sr0.24MnO3,,,PEG,200.1,256,15,spherical,superparamagnetic,27.28,,,0.1889,,
"10.1016, j.jallcom.2021.158952",27,16.34,30,La0.75Zr0.01Sr0.24MnO3,Zr,,PEG,200.1,98,15,irregular spherical,superparamagnetic,32.28,,,0.0483,0.01,
"10.1016, j.jallcom.2021.158952",27,16.34,30,La0.75Zr0.01Sr0.24MnO3,Zr,,PEG,200.1,256,15,irregular spherical,superparamagnetic,52.64,,,0.0483,0.01,
"10.1016, j.jallcom.2021.158952",50,76,155,Fe3O4,,,,200,55,,polyhedron,ferrimagnetic,4.5,,,0.5,,
"10.1016, j.jallcom.2021.158952",19,51,0,Fe3O4,,,dextran,200,55,13.4,spherical,superparamagnetic,57,0.47,,,,
"10.1016, j.jallcom.2021.158952(25)",19,51,0,Fe3O4,,,dextran,200,55,13.4,spherical,superparamagnetic,75,0.47,,,,
"10.1016, j.jallcom.2021.158952(26)",19,51,0,Fe3O4,,,dextran,200,55,13.4,spherical,superparamagnetic,76,0.47,,,,
"10.1016, j.jallcom.2021.158952(27)",19,51,0,Fe3O4,,,dextran,200,55,13.4,spherical,superparamagnetic,35,0.47,,,,
"10.1016, j.jallcom.2021.158952(28)",30,,,La0.75Sr0.25MnO3,Sr,,,200,100,,cylindrical,ferromagnetic,69,,,,0.25,
"10.1016, j.jallcom.2021.158952(29)",49,,,La0.75Sr0.25MnO3,Sr,,,200,100,,cylindrical,ferromagnetic,152,,,,0.25,
"10.1016, j.jallcom.2021.158952(30)",22.5,,,γ-Fe2O3,,,,200,530,2.94,nanoflower,superparamagnetic,300,2.3,,,,
"10.1016, j.matchemphys.2026.132046",21.4,,,γ-Fe2O3,,,PEG 8 kDa,200,530,1.68,nanoflower,superparamagnetic,291,1.8,,,,
"10.1016, j.matchemphys.2026.132046",21.4,,,γ-Fe2O3,,,PEG 2 kDa,200,530,1.68,nanoflower,superparamagnetic,294,1.8,,,,
"10.1016, j.matchemphys.2026.132046",21.4,,,γ-Fe2O3,,,PEG 4 kDa,200,530,1.68,nanoflower,superparamagnetic,294,1.8,,,,
"10.1016, j.matchemphys.2026.132046",21.4,,,γ-Fe2O3,,,PEG 6 kDa,200,530,1.68,nanoflower,superparamagnetic,294,1.8,,,,
"10.1016, j.inoche.2025.114902",21.4,,,γ-Fe2O3,,,PEG 20 kDa,200,530,1.68,nanoflower,superparamagnetic,294,1.8,,,,
"10.1016, j.inoche.2025.114902",6.6,,,CoCuFe2O4,,,,200,746,,,,83.3,,,,,
"10.1016, j.inoche.2025.114902",2.5,4.8,250,Fe3O4,Fe,,,200,268,333.33,spherical,ferromagnetic,115,,,,0.1082,
"10.1016, j.inoche.2025.114902",12.5,73.5,16,Gd0.18Fe2.82O4,Gd,,SiO2,200,450,1,spherical,superparamagnetic,153,,high,0.018,0.18,
"10.1016, j.jallcom.2023.172205",12.5,73.5,16,Gd0.18Fe2.82O4,Gd,,SiO2,200,450,5,spherical,superparamagnetic,92,,high,0.018,0.18,
"10.1016, j.jallcom.2023.172205",12.5,73.5,16,Gd0.18Fe2.82O4,Gd,,SiO2,200,450,10,spherical,superparamagnetic,79,,high,0.018,0.18,
"10.1016, j.jallcom.2023.172205",10,47,0,Fe3O4,,,,200,577,8.8,spherical,superparamagnetic,83.1,2,,,,
"10.1016, j.jallcom.2023.172205",9,65,0,Mg0.1Fe2.9O4,Mg,,,200,577,3.1,spherical,superparamagnetic,45,4,,,0.1,
"10.1016, j.jallcom.2023.172205",7,48,0,Mg0.2Fe2.8O4,Mg,,,200,577,3.13,spherical,superparamagnetic,25,3,,,0.2,
"10.1016, j.jallcom.2023.172205",6,31,0,Mg0.2Fe2.8O4,Mg,,,200,577,9.2,spherical,superparamagnetic,10,3,,,0.4,
"10.1016, j.jallcom.2023.172205",19.8,77.29,0,Fe3O4,,,citric acid,200,252,3,pseudo-spherical,superparamagnetic,52,,,0,0,
"10.1016, j.jallcom.2023.172205",17.8,91.38,0,Zn0.10Fe2.90O4,Zn,,citric acid,200,252,3,pseudo-spherical,superparamagnetic,74,,,0,0.1,
"10.1016, j.jallcom.2023.172205",15.2,,0,Zn0.20Fe2.80O4,Zn,,citric acid,200,252,3,pseudo-spherical,superparamagnetic,91,,,0,0.2,
"10.1016, j.jallcom.2023.172205",12.8,,0,Zn0.37Fe2.63O4,Zn,,citric acid,200,252,3,pseudo-spherical,superparamagnetic,106,,,0,0.37,
"10.1016, j.jallcom.2023.172205",8.3,,0,Zn0.56Fe2.44O4,Zn,,citric acid,200,252,3,pseudo-spherical,superparamagnetic,18,,,0,0.56,
"10.1016, j.jallcom.2023.172205",8,,0,Zn0.66Fe2.34O4,Zn,,citric acid,200,252,3,rounded nanocube,superparamagnetic,5,,,0,0.66,
"10.1016, j.jallcom.2023.172205",4.1,,0,Zn0.85Fe2.15O4,Zn,,citric acid,200,252,3,rounded nanocube,superparamagnetic,2,,,0,0.85,
"10.1016, j.ceramint.2023.08.088",11.1,36.3,6,Co0.2Zn0.8Fe2O4,Zn,Co,,200,340,1,spherical,superparamagnetic,120.9,1.7,,,0.2,0.8
"10.1016, j.ceramint.2023.08.088",11.1,33.4,17,Co0.2Zn0.8Fe2O4,Zn,Co,chitosan,200,340,1,spherical,superparamagnetic,211.2,1.7,,,0.2,0.8
"10.1016, j.ceramint.2023.08.088",8.45,77.9,0,Fe3O4,,,,200,847,5,,superparamagnetic,252.2,,,,,
"10.1016, j.ceramint.2023.08.088",8.45,77.9,0,Fe3O4,,,,200,847,10,,superparamagnetic,284.8,,,,,
"10.1016, j.ceramint.2023.08.088",8.45,77.9,0,Fe3O4,,,,200,847,15,,superparamagnetic,285,,,,,
"10.1016, j.ceramint.2023.08.088",10.09,50.4,0,Fe3O4,,,58S bioactive glass,200,847,50,,superparamagnetic,8.3,,,,,
"10.1016, j.ceramint.2023.08.088",9.39,34.11,0,Fe3O4,,,58S bioactive glass,200,847,50,,superparamagnetic,33.8,,,,,
"10.1016, j.ceramint.2023.08.088",9.68,33.6,0,Fe3O4,,,58S bioactive glass,200,847,50,,superparamagnetic,71.7,,,,,
"10.1016, j.ceramint.2023.08.088",12.12,65.6,1.26,Fe3O4,,,,200,340,1,spherical,superparamagnetic,64.78,5,,0.1091,,
"10.1016, j.ceramint.2023.08.088",12.12,65.6,1.26,Fe3O4,,,,200,340,5,spherical,superparamagnetic,22.04,5,,0.1091,,
"10.1016, j.ceramint.2023.08.088",12.12,65.6,1.26,Fe3O4,,,,200,340,10,spherical,superparamagnetic,17.14,5,,0.1091,,
"10.1016, j.ceramint.2023.08.088",12.12,65.6,1.26,Fe3O4,,,,200,340,15,spherical,superparamagnetic,14.21,5,,0.1091,,
"10.1016, j.ceramint.2023.08.088",50.7,28.12,,Zn0.4Fe2.6O4,Zn,,MnFe2O4,200,796,5,polyhedron,superparamagnetic,110.38,2.2,,,0.4,
"10.1016, j.ceramint.2023.08.088",28.3,26.83,126.4,La0.76Sr0.24MnO3,,,PEG,200,98,15,spherical,superparamagnetic,22.41,,,0.189,,
"10.1016, j.ceramint.2023.08.088",28.3,26.83,126.4,La0.76Sr0.24MnO3,,,PEG,200,256,15,spherical,superparamagnetic,27.28,,,0.189,,
"10.1016, j.ceramint.2023.08.088",27,21.01,51.09,La0.75Mg0.01Sr0.24MnO3,Mg,,PEG,200,98,15,spherical,superparamagnetic,32.28,,,0.087,0.01,
"10.1016, j.jmmm.2023.171279",27,21.01,51.09,La0.75Mg0.01Sr0.24MnO3,Mg,,PEG,200,256,15,spherical,superparamagnetic,52.64,,,0.087,0.01,
"10.1016, j.jmmm.2023.171279",9,66.7,0,Fe3O4,,,,200,450,5,,superparamagnetic,23.4,1,,,,
"10.1016, j.jmmm.2025.172999",9.5,,0,Fe2.95Gd0.05O4,Gd,,,200,450,5,,superparamagnetic,44.3,0.5,,,0.05,
"10.1016, j.jmmm.2025.172999",9.5,,0,Fe2.9Gd0.1O4,Gd,,,200,450,5,,superparamagnetic,62.7,0.5,,,0.1,
"10.1016, j.jmmm.2025.172999",10,,0,Fe2.85Gd0.15O4,Gd,,,200,450,5,,superparamagnetic,147.1,1,,,0.15,
"10.1016, j.jmmm.2025.172999",11,,0,Fe2.8Gd0.2O4,Gd,,,200,450,5,,superparamagnetic,168,1,,,0.2,
"10.1016, j.jmmm.2025.172999",12.5,,0,Fe2.75Gd0.25O4,Gd,,,200,450,5,,superparamagnetic,237.4,0.5,,,0.25,
"10.1016, j.jmmm.2025.172999",12.5,46.1,0,Fe2.7Gd0.3O4,Gd,,,200,450,5,,superparamagnetic,114.5,0.5,,,0.3,
"10.1016, j.jmmm.2025.172999",12.5,,,Fe2.75Gd0.25O4,Gd,,,200,450,1,,,204.8,0.5,,,0.25,
"10.1016, j.jmmm.2025.172999",12.5,,,Fe2.75Gd0.25O4,Gd,,,200,450,2,,,150.5,0.5,,,0.25,
"10.1016, j.jmmm.2025.172999",12.5,,,Fe2.75Gd0.25O4,Gd,,,200,450,3,,,115.6,0.5,,,0.25,
"10.1016, j.jmmm.2025.172999",12.5,,,Fe2.75Gd0.25O4,Gd,,,200,450,4,,,128.4,0.5,,,0.25,
"10.1016, j.jmmm.2025.172999",24.3,60.6,96,MnTb0.03Fe1.97O4,Tb,,,200,450,1,spherical,,376.1,2.4,,,0.03,
"10.1016, j.jmmm.2025.172999",16.3,41.7,844,CoFe2O4,,,,200,450,2,spherical,ferromagnetic,55.3,0.1,,0.309,,
"10.1016, j.ceramint.2025.11.293",38.7,73.6,1110,CoFe2O4,,,,200,450,2,spherical,ferromagnetic,23.5,0.1,,0.428,,
"10.1016, j.ceramint.2025.11.293",12.4,42.6,595,CoFe2O4,,,citric acid,200,450,2,spherical,ferromagnetic,135.2,0.1,,0.272,,
"10.1016, j.inoche.2025.115880",28.2,55.6,660,CoFe2O4,,,,200,450,2,spherical,ferromagnetic,83.3,0.1,,0.3597,,
"10.1016, j.inoche.2025.115880",12.97,67.9,0,Fe3O4,,,,200,252,5,spherical,superparamagnetic,63.4,1.84,,,,
"10.1016, j.inoche.2025.115880",12.97,67.9,0,Fe3O4,,,citric acid,200,252,5,spherical,superparamagnetic,65.8,1.84,,,,
"10.1016, j.inoche.2025.115880",12.97,67.9,0,Fe3O4,,,amisilane (APTES),200,252,5,spherical,superparamagnetic,67.2,1.84,,,,
"10.1016, j.ceramint.2025.10.167",12.97,67.9,0,Fe3O4,,,dextran,200,252,5,spherical,superparamagnetic,55.6,1.84,,,,
"10.1016, j.ceramint.2025.10.167",11.5,76,135,Fe3O4,,,,200,450,5,spherical,superparamagnetic,288,,,,,
"10.1016, j.ceramint.2025.10.167",11,83,112,Zn0.05Fe2.95O4,Zn,,,200,450,5,spherical,superparamagnetic,364,,,,0.05,
"10.1016, j.ceramint.2025.12.178",11,86,102,Zn0.10Fe2.90O4,Zn,,,200,450,5,spherical,superparamagnetic,385,,,,0.1,
"10.1016, j.ceramint.2025.12.178",11,91,89,Zn0.15Fe2.85O4,Zn,,,200,450,5,spherical,superparamagnetic,410,,,,0.15,
"10.1016, j.ceramint.2025.12.178",11.5,93.5,77,Zn0.20Fe2.80O4,Zn,,,200,450,5,spherical,superparamagnetic,472,,,,0.2,
"10.1016, j.ceramint.2025.12.178",12.5,84.15,,Zn0.20Fe2.80O4,Zn,,PVP,200,450,5,spherical,superparamagnetic,460,,,,0.2,
"10.1016, j.ceramint.2025.12.178",8.5,65.5,994,CoFe2O4,,,,200,450,4,,,32.4,0.2,,0.35,,
"10.1016, j.ceramint.2025.12.178",9.1,44,1828,CoGd0.05Fe1.95O4,Gd,,,200,450,4,,,28.2,0.2,,0.42,0.05,
"10.1016, j.ceramint.2025.12.178",8.8,54.4,1470,CoGd0.15Fe1.85O4,Gd,,,200,450,4,,,49.1,0.1,,0.32,0.15,
"10.1016, j.ceramint.2025.12.178",10.9,31.9,688,CoGd0.25Fe1.75O4,Gd,,,200,450,4,,,27.2,0.1,,0.35,0.25,
"10.1016, j.ceramint.2025.12.178",3.6,30.8,7,Ni0.60Zn0.35Fe2.05O4,Zn,,,200,519,12,spherical,superparamagnetic,32.8,0.3,,0.005,0.35,
"10.1016, j.ceramint.2025.12.178",3.6,30.8,7,Ni0.60Zn0.35Fe2.05O4,Zn,,,200,746,12,spherical,superparamagnetic,34.8,0.3,,0.005,0.35,
"10.1016, j.matchemphys.2025.131235",3.6,30.8,7,Ni0.60Zn0.35Fe2.05O4,Zn,,citric acid,200,519,12,spherical,superparamagnetic,41.7,0.3,,0.005,0.35,
"10.1016, j.matchemphys.2025.131235",3.6,30.8,7,Ni0.60Zn0.35Fe2.05O4,Zn,,citric acid,200,746,12,spherical,superparamagnetic,42.6,0.3,,0.005,0.35,
"10.1016, j.matchemphys.2025.131235",4.4,36.3,27,Ni0.60Zn0.35Fe2.05O4,Zn,,,200,519,12,spherical,superparamagnetic,43.6,0.3,,0.021,0.35,
"10.1016, j.matpr.2022.03.417",4.4,36.3,27,Ni0.60Zn0.35Fe2.05O4,Zn,,,200,746,12,spherical,superparamagnetic,123.8,0.3,,0.021,0.35,
"10.1016, j.matpr.2022.03.417",4.4,36.3,27,Ni0.60Zn0.35Fe2.05O4,Zn,,citric acid,200,519,12,spherical,superparamagnetic,64,0.3,,0.021,0.35,
"10.1016, j.matpr.2022.03.417",4.4,36.3,27,Ni0.60Zn0.35Fe2.05O4,Zn,,citric acid,200,746,12,spherical,superparamagnetic,131.5,0.3,,0.021,0.35,
"10.1016, j.matpr.2022.03.417",14.6,21,160,Mg0.3Cu0.7Fe2O4,,,,200,10,,spherical,ferrimagnetic,1000,,,,,
"10.1016, j.materresbull.2022.112035",34,45,168,Mg0.3Tm0.09Cu0.91Fe2O4,Tm,,,200,10,,spherical,ferrimagnetic,100,,,,0.09,
"10.1016, j.materresbull.2022.112035",33,82,138,Fe3O4,,,PVP,200,316,1,octahedron,superparamagnetic,69,,,,,
"10.1016, j.materresbull.2022.112035",33,82,138,Fe3O4,,,PVP,200,316,2,octahedron,superparamagnetic,94,,,,,
"10.1016, j.materresbull.2022.112035",33,82,138,Fe3O4,,,PVP,200,316,5,octahedron,superparamagnetic,163,,,,,
"10.1016, j.materresbull.2022.112035",8.5,65,,Fe3O4,,,,200,450,0.05,spherical,superparamagnetic,23.4,,,,,
"10.1016, j.materresbull.2022.112035",8.3,55,,Fe2.85Gd0.15O4,Gd,,,200,450,0.05,spherical,superparamagnetic,147.1,,,,0.15,
"10.1016, j.materresbull.2022.112035",8.7,45,,Fe2.75Gd0.25O4,Gd,,,200,450,0.05,spherical,superparamagnetic,237.4,,,,0.25,
"10.1016, j.materresbull.2022.112035",15.4,36,0,CoFe2O4,,,oleic acid capped,199.74,252,6,nanocube,superparamagnetic,85.14,2.9,,,,
"10.1016, j.materresbull.2022.112035",15.4,36,0,CoFe2O4,,,oleic acid capped,199.74,323,6,nanocube,superparamagnetic,104.18,2.9,,,,
"10.1016, j.materresbull.2022.112035",15.4,36,0,CoFe2O4,,,oleic acid capped,199.74,397,6,nanocube,superparamagnetic,111.04,2.9,,,,
"10.1016, j.materresbull.2022.112035",6.9,68.2,15.7,Fe3O4,,,oleic acid,194.84,126,32.4,spherical,superparamagnetic,61.71,0.7,,,,
"10.1016, j.materresbull.2022.112035",9.6,69.9,15.7,Fe3O4,,,oleic acid,194.84,126,32.4,spherical,superparamagnetic,130.02,0.6,,,,
"10.1016, j.materresbull.2022.112035",10.5,69.4,17,Fe3O4,,,oleic acid,194.84,126,32.4,spherical,superparamagnetic,185.2,0.6,,,,
"10.1016, j.physe.2022.115560",13,71,,Fe3O4,,,,193.6,522,,,Superparamagentic,46.1,,,,,
"10.1016, j.physe.2022.115560",29.4,77.8,0,Fe3O4,,,TEA-TTEG,192.32,522.2,0.5,nanoflower,superparamagnetic,550.2,,,,,
"10.1016, j.physe.2022.115560",23,53,16,Ni0.75Zn0.25Fe2O4,Ni,,CTAB,190,337,2,spherical,superparamagnetic,347,,,,0.75,
"10.1016, j.physe.2022.115560",11,38,43,Ni0.5Zn0.5Fe2O4,Ni,,CTAB,189,337,2,spherical,superparamagnetic,75,,,,0.5,
"10.1016, j.physe.2022.115560",11,58.18,0,MnFe2O4,,,,188.6,300,,spherical,,97,,,,,
"10.1016, j.physe.2022.115560",10,53.1,,MnFe2O4,Mn,,lauric acid,188.5,300,,spherical,,136,1.4,,,,
"10.1016, j.physe.2022.115560",10,50.3,,Fe3O4,,,lauric acid,188.5,300,,spherical,,168,0.7,,,,
"10.1016, j.physe.2022.115560",14,59,0,Fe3O4,,,,188.5,320,4,spherical,superparamagnetic,34.88,,,0,,
"10.1016, j.physe.2022.115560",14,59,0,Fe3O4,,,,188.5,320,4,spherical,superparamagnetic,39.66,,,0,,
"10.1016, j.physe.2022.115560",14,59,0,Fe3O4,,,,188.5,320,5,spherical,superparamagnetic,46.13,,,0,,
"10.1016, j.physe.2022.115560",11.2,18.2,17.59,Fe3O4,,,ceria,188.46,112,,spherical,ferrimagnetic,5,4.1,,0.027,,
"10.1016, j.physe.2022.115560",18.4,19.9,76.64,Fe3O4,,,ceria,188.46,112,,spherical,ferrimagnetic,5,4.2,,0.121,,
"10.1016, j.physe.2022.115560",14.704,61.39,180.5,Fe3O4,,,,188.24,337,1,spherical,ferrimagnetic,168,0.008,,0.00195,,
"10.1016, j.physe.2022.115560",13,16,40,Zn0.5Ca0.5Fe2O4,Zn,Ca,,188.06,337,1,irregular,superparamagnetic,163.7,,,,0.5,0.5
"10.1016, j.physe.2022.115560",14,22,130,Mg0.5Ca0.5Fe2O4,Mg,Ca,,188.06,337,1,irregular,soft ferrimagnetic,219.2,,,0.18,0.5,0.5
"10.1016, j.physe.2022.115560",15,37,41,Ni0.25Zn0.75Fe2O4,Ni,,CTAB,188,337,7,spherical,superparamagnetic,19,,,,0.25,
"10.1016, j.physe.2022.115560",16.4,50.1,37.05,Fe3O4,,,,188,336,2,spherical,ferrimagnetic,52.84,,,0.01775,,
"10.1016, j.physe.2022.115560",16.4,50.1,37.05,Fe3O4,,,,188,336,4,spherical,ferrimagnetic,34.98,,,0.01775,,
"10.1016, j.ceramint.2023.01.101",16.4,50.1,37.05,Fe3O4,,,,188,336,6,spherical,ferrimagnetic,24.21,,,0.01775,,
"10.1016, j.ceramint.2023.01.101",16.9,14.01,44.38,Fe3O4,,,ZnS,188,336,2,spherical,ferrimagnetic,79.69,,,0.01428,,
"10.1016, j.ceramint.2023.01.101",16.9,14.01,44.38,Fe3O4,,,ZnS,188,336,4,spherical,ferrimagnetic,46.12,,,0.01428,,
"10.1016, j.ceramint.2023.01.101",16.9,14.01,44.38,Fe3O4,,,ZnS,188,336,6,spherical,ferrimagnetic,31.72,,,0.01428,,
"10.1016, j.ceramint.2023.01.101",42.5,28.92,727.02,Sr2Co2Fe12O22,,,,187.6,337,1,irregular,soft ferromagnetic,292.14,,,0.25,,
"10.1016, j.ceramint.2023.01.101",33.12,19.05,331.31,Sr2Co2Fe11.97Cu0.03O22,Cu,,,187.6,337,1,irregular,soft ferromagnetic,213,,,0.2,0.03,
"10.1016, j.ceramint.2023.01.101",41.31,20.31,261.07,Sr2Co2Fe11.95Cu0.05O22,Cu,,,187.6,337,1,irregular,soft ferromagnetic,190.98,,,0.21,0.05,
"10.1016, j.ceramint.2023.01.101",39.8,17.97,549.87,Sr2Co2Fe11.93Cu0.07O22,Cu,,,187.6,337,1,irregular,soft ferromagnetic,233,,,0.22,0.07,
"10.1016, j.ceramint.2023.01.101",80.82,21.46,416.4,Co0.8Zn0.2Fe2O4,Mn,,,187.54,337,1,irregular,,334.95,,,0.41,0,
"10.1016, j.ceramint.2023.01.101",69.12,55.56,417.9,Co0.8Zn0.2Fe1.95Mn0.05O4,Mn,,,187.54,337,1,irregular,,320.97,,,0.42,0.05,
"10.1016, j.ceramint.2023.01.101",68.14,30.51,389.4,Co0.8Zn0.2Fe1.9Mn0.1O4,Mn,,,187.54,337,1,irregular,,325.65,,,0.42,0.1,
"10.1016, j.ceramint.2023.01.101",87.82,20.64,275.7,Co0.8Zn0.2Fe1.85Mn0.15O4,Mn,,,187.54,337,1,irregular,,719.52,,,0.37,0.15,
"10.1016, j.ceramint.2023.01.101",121.82,65.72,272.7,Co0.8Zn0.2Fe1.8Mn0.2O4,Mn,,,187.54,337,1,irregular,,467.47,,,0.33,0.2,
"10.1016, j.ceramint.2023.01.101",43.4,28.92,727.02,Sr2Co2Fe12O22,,,,187.5,337,1,irregular platelets and rod-like,soft ferrimagnetic,292.14,1.38,,0.25,,
"10.1016, j.ceramint.2023.01.101",42.92,23.47,826.13,Sr2Co2Fe11.64Cr0.36O22,Cr,,,187.5,337,1,irregular platelets and rod-like,soft ferrimagnetic,283.84,1.68,,0.26,0.03,
"10.1016, j.ceramint.2023.01.101",42.41,18.46,486.09,Sr2Co2Fe11.4Cr0.6O22,Cr,,,187.5,337,1,irregular platelets and rod-like,soft ferrimagnetic,296.49,1.31,,0.18,0.05,
"10.1016, j.ceramint.2023.01.101",33.54,22.46,884.91,Sr2Co2Fe11.16Cr0.84O22,Cr,,,187.5,337,1,irregular platelets and rod-like,soft ferrimagnetic,253.28,1.39,,0.29,0.07,
