Repository: SEN-Adarsh/hypertherm

File: merged_cleaned_hyperthermia.csv (part 10 of 10)
10.1007/ s40195-018-0830-5,12,40,0.0231,CoFe1.75Gd0.25O4,Gd,,,439.82,150,,spherical,ferrimagnetic,91,,,,0.25,
10.1007/ s40195-018-0830-5,17,34.49,,Zn0.25Mg0.75Fe2O4,Zn,Mg,,439.82,265,0.5,spherical,ferrimagnetic,112,,,,0.25,0.75
10.1007/ s40195-018-0830-5,17,34.49,,Zn0.25Mg0.75Fe2O4,Zn,Mg,,439.82,265,2.5,spherical,ferrimagnetic,97,,,,0.25,0.75
10.1007/ s40195-018-0830-5,17,34.49,,Zn0.25Mg0.75Fe2O4,Zn,Mg,,439.82,265,5,spherical,ferrimagnetic,74,,,,0.25,0.75
"10.1016, j.bbagen.2023.130543",6.1,,0,Fe3O4,,,TMAOH,105,198,2,spherical,superparamagnetic,393,0.1,,0,,
"10.1016, j.bbagen.2023.130543",7,63,0,Fe3O4,,,,105,198,2,spherical,superparamagnetic,353,0.3,,0,,
"10.1016, j.bbagen.2023.130543",10,20.7,0,γ-Fe2O3,,,bioactive glass,105,198,2,spherical,superparamagnetic,343,,,0,,
"10.1016, j.bbagen.2023.130543",7,49,0,CoFe2O4,,,citric acid,101.8,220,5,spherical,superparamagnetic,115,,,0,,
"10.1016, j.bbagen.2023.130543",9.3,,,Fe3O4,,,folic acid - PEG,100.6,230,,spherical,superparamagnetic,248,,,,,
"10.1016, j.jmmm.2021.168233",8,,,Fe3O4,,,cystene,100.6,230,,spherical,superparamagnetic,156,,,,,
"10.1016, j.jmmm.2021.168233",10.2,61.4,8.3,Fe3O4,,,,100.6,500,40,spherical,superparamagnetic,3.49,0.19,,0.05,,
"10.1016, j.jmmm.2021.168233",10.84,60.13,21.98,Fe3O4,Co,,,100.6,500,40,irregular,superparamagnetic,25.87,0.19,,0.04,0.02,
"10.1016, j.jmmm.2021.168233",10.2,56.63,22.34,Fe3O4,Co,,,100.6,500,40,irregular,superparamagnetic,17.87,0.56,,0.03,0.05,
"10.1016, j.jmmm.2021.168233",11.62,56.27,57.54,Fe3O4,Co,,,100.6,500,40,irregular,superparamagnetic,10.92,0.24,,0.02,0.1,
"10.1016, j.jmmm.2021.168233",9.3,,,Fe3O4,,,folic acid - PEG,100.56,230,,,,248,,,,,
"10.1016, j.jmmm.2021.168233",8,,,Fe3O4,,,cystene,100.56,230,,,,156,,,,,
"10.1016, j.jmmm.2021.168233",10,,,Fe3O4,,,PPy-PEG-FA,100.56,230,,sphericals,,487,,,,,
"10.1016, j.jmmm.2021.168233",8,,,Fe3O4,,,thiolated-PEG,100.56,230,,sphericals,,248,,,,,
"10.1016, j.jmmm.2021.168233",10,56.64,9.95,Fe3O4,,,,100.53,500,40,irregular,superparamagnetic,6.47,,,0.009,,
"10.1016, j.biomaterials.2025.123277",10,56.64,9.95,Fe3O4,,,,100.53,500,40,irregular,superparamagnetic,6.47,9.51,,0.52,,
"10.1016, j.biomaterials.2025.123277",10,53.11,9.7,Fe3O4,,,PEG-6000,100.53,500,40,nanocubeal,superparamagnetic,8.64,9.85,,0.45,,
"10.1016, j.biomaterials.2025.123277",11,53.06,23.06,Fe3O4,,,PEG-6000,100.53,500,40,Rectangular,superparamagnetic,14.22,10.05,,1.11,,
"10.1016, j.jallcom.2023.172830",12,48.13,35.34,Fe3O4,,,PEG-6000,100.53,500,40,irregular,superparamagnetic,15.42,11.27,,1.52,,
"10.1016, j.jallcom.2023.172830",12,49.1,13.66,Fe3O4,,,PEG-6000,100.53,500,40,Pseudo-hexagonal,superparamagnetic,21.59,10.64,,1.06,,
"10.1016, j.jddst.2025.106953",70,81.3,185.92,Fe3O4,,,PEI,100.52,110,10,spherical,ferrimagnetic,20,12,,0.36,,
"10.1016, j.jddst.2025.106953",9.51,56.61,9.95,Fe3O4,,,,100.5,500,40,,superparamagnetic,6.47,,,0.00918,,
"10.1016, j.jddst.2025.106953",8.88,50.3,5.66,Fe3O4,,,chitosan (0.5 wt%),100.5,500,40,,superparamagnetic,31.6,,,0.00497,,
"10.1016, j.jddst.2025.106953",8.99,51.61,6.49,Fe3O4,,,chitosan (1 wt%),100.5,500,40,,superparamagnetic,20.01,,,0.00581,,
"10.1016, j.jddst.2025.106953",8.59,49.43,8.01,Fe3O4,,,chitosan (1.5 wt%),100.5,500,40,,superparamagnetic,32.65,,,0.00728,,
"10.1016, j.jddst.2025.106953",11.13,47.75,6.83,Fe3O4,,,chitosan (2 wt%),100.5,500,40,,superparamagnetic,27.38,,,0,,
"10.1016, j.jddst.2025.106953",30,4,,γ-Fe2O3,,,carboxymethyl-dextran,100,160,,aggregate,superparamagnetic,22,,,,,
"10.1016, j.jddst.2025.106953",8.7,59.9,25.5,CoFe2O4,,,PMA-co-PHEMA,100,230,10,spherical,ferrimagnetic,4.8,,,,,
"10.1016, j.jddst.2025.106953",8.7,59.9,25.5,CoFe2O4,,,PMA-co-PHEMA,100,230,20,spherical,ferrimagnetic,6,,,,,
"10.1016, j.jddst.2025.106953",8.7,59.9,25.5,CoFe2O4,,,PMA-co-PHEMA,100,230,20,spherical,ferrimagnetic,26.1,,,,,
"10.1016, j.jddst.2025.106953",20.8,54.2,54,Fe3O4,,,APTMS and Ag,100,10,,Round,soft ferromagnetic,0.81,,High,,,
"10.1016, j.jddst.2025.106953",9.7,54.1,57,Fe3O4,,,,100,10,333.33,semi-spherical,soft ferromagnetic,0.8,1.7,,,,0.22
"10.1016, j.jddst.2025.106953",9.7,54.1,57,Fe3O4,,,,100,15,333.33,semi-spherical,soft ferromagnetic,1.7,1.7,,,,0.22
"10.1016, j.jddst.2025.106953",9.7,54.1,57,Fe3O4,,,,100,20,333.33,semi-spherical,soft ferromagnetic,2.3,1.7,,,,0.22
"10.1016, j.jddst.2025.106953",13,,,CoZn ferrite,,,,100,100,,,,2.56,,,,,
"10.1007, s43994-025-00262-1",6.5,90.2,152.12,Fe3O4,,,,100,165.3,,spherical,Superparamagentic,16.8,2,high,22.4,,
"10.1007, s43994-025-00262-1",6.5,90.2,152.12,Fe3O4,,,,100,245.6,,spherical,Superparamagentic,37.7,2,high,22.4,,
"10.1007, s43994-025-00262-1",12.5,,,Fe2.75Gd0.25O4,Gd,,,100,450,1,,,87.8,0.5,,,0.25,
"10.1007, s43994-025-00262-1",20.6,53,117,MnFe2O4,,,,100,450,5,spherical,superparamagnetic,159.2,2.1,,,,
"10.1007, s43994-025-00262-1",24.3,60.6,96,MnTb0.03Fe1.97O4,Tb,,,100,450,5,spherical,,273.2,2.4,,,0.03,
"10.1007, s43994-025-00262-1",24.5,51.4,119,MnTb0.06Fe1.94O4,Tb,,,100,450,5,spherical,,132.1,2.5,,,0.06,
"10.1007, s43994-025-00262-1",25.2,44,174,MnTb0.09Fe1.91O4,Tb,,,100,450,5,spherical,,108.7,2.5,,,0.09,
"10.1007, s43994-025-00262-1",26,36.9,133,MnTb0.12Fe1.88O4,Tb,,,100,450,5,spherical,,83.6,2.6,,,0.12,
"10.1007, s43994-025-00262-1",26.4,29.4,172,MnTb0.15Fe1.85O4,Tb,,,100,450,5,spherical,,75.4,2.6,,,0.15,
"10.1007, s43994-025-00262-1",27,,,Zn0.05Mn0.95Fe2O4,Zn,Mn,,100,150,200,spherical,superparamagnetic,6.5,1.3,,,0.05,0.95
"10.1007, s43994-025-00262-1",21,,,Zn0.1Mn0.9Fe2O4,Zn,Mn,,100,150,200,spherical,superparamagnetic,8.2,1,,,0.1,0.9
"10.1007, s43994-025-00262-1",17,,,Zn0.15Mn0.85Fe2O4,Zn,Mn,,100,150,200,spherical,superparamagnetic,13.1,0.8,,,0.15,0.85
"10.1007, s43994-025-00262-1",13,,,Zn0.2Mn0.8Fe2O4,Zn,Mn,,100,150,200,spherical,superparamagnetic,12.5,0.6,,,0.2,0.8
"10.1007, s43994-025-00262-1",9,,,Zn0.25Mn0.75Fe2O4,Zn,Mn,,100,150,200,spherical,superparamagnetic,12.1,0.4,,,0.25,0.75
"10.1007, s43994-025-00262-1",7,,,Zn0.3Mn0.7Fe2O4,Zn,Mn,,100,150,200,spherical,superparamagnetic,10.4,0.36,,,0.3,0.7
"10.1007, s43994-025-00262-1",8.5,65.5,994,CoFe2O4,,,,100,450,4,,,10.5,0.2,,0.35,,
"10.1007, s43994-025-00262-1",9.1,44,1828,CoGd0.05Fe1.95O4,Gd,,,100,450,4,,,8.4,0.2,,0.42,0.05,
"10.1007, s43994-025-00262-1",8.8,54.4,1470,CoGd0.15Fe1.85O4,Gd,,,100,450,4,,,13.6,0.1,,0.32,0.15,
"10.1007, s43994-025-00262-1",10.9,31.9,688,CoGd0.25Fe1.75O4,Gd,,,100,450,4,,,7.3,0.1,,0.35,0.25,
"10.1007, s43994-025-00262-1",12.5,45.9,8.3,Fe3O4,,,algite,100,450,2,,superparamagnetic,146.3,,,,,
"10.1007, s43994-025-00262-1",20.7,53.1,54,Fe3O4,,,,100,10,,spherical,Cubic,1.03,,,,,
"10.1007, s43994-025-00262-1",30.1,80,0.06,Mn0.75Zn0.25Fe2O4,Mn,Zn,,100,175,,spherical,ferrimagnetic,10.89,,,,0.75,0.25
"10.1007, s43994-025-00262-1",29.6,60,0.07,Mn0.75Zn0.25Fe2O4,Mn,Zn,,100,175,,spherical,ferrimagnetic,11.1,,,,0.5,0.5
"10.1007, s43994-025-00262-1",20.3,40,0.08,Mn0.75Zn0.25Fe2O4,Mn,Zn,,100,175,,spherical,ferrimagnetic,11.1,,,,0.25,0.75
"10.1007, s43994-025-00262-1",11,,,Fe3O4,,,poly-L-lysine,98.68,190,1.2,spherical,superparamagnetic,14.5,,,,,
"10.1007, s43994-025-00262-1",11,,,Fe3O4,,,poly-L-lysine,98.68,190,2.5,spherical,superparamagnetic,14.5,,,,,
"10.1007, s43994-025-00262-1",11,,,Fe3O4,,,poly-L-lysine,98.68,190,5,spherical,superparamagnetic,14.5,,,,,
"10.1007, s43994-025-00262-1",11,,,Fe3O4,,,poly-L-lysine,98.68,190,7,spherical,superparamagnetic,14.5,,,,,
"10.1007, s43994-025-00262-1",11,,,Fe3O4,,,poly-L-lysine,98.68,190,11.3,spherical,superparamagnetic,14.5,,,,,
"10.1007, s43994-025-00262-1",20,56,0,Fe3O4,,,,90.4,622,10,spherical,superparamagnetic,2.09,,"54.23 m², g",,,
"10.1007, s43994-025-00262-1",20,56,0,Fe3O4,,,,90.4,622,15,spherical,superparamagnetic,1.3,,"54.23 m², g",,,
"10.1007, s43994-025-00262-1",20,56,0,Fe3O4,,,,90.4,622,20,spherical,superparamagnetic,3.4,,"54.23 m², g",,,
"10.1007, s43994-025-00262-1",12.76,47,0,Fe3O4,,,SiO2,90.4,622,5,spherical,superparamagnetic,59.91,,"70.48 m², g",,,
"10.1007, s43994-025-00262-1",12.76,47,0,Fe3O4,,,SiO2,90.4,622,10,spherical,superparamagnetic,9.7,,"70.48 m², g",,,
"10.1007, s43994-025-00262-1",12.76,47,0,Fe3O4,,,SiO2,90.4,622,15,spherical,superparamagnetic,36.69,,"70.48 m², g",,,
"10.1007, s43994-025-00262-1",12.76,47,0,Fe3O4,,,SiO2,90.4,622,20,spherical,superparamagnetic,12.54,,"70.48 m², g",,,
"10.1007, s43994-025-00262-1",200,81.6,52.03,Fe3O4,,,sodium citrate,89.97,300,1,nanoflower,ferrimagnetic,116.2,,,0.079645,,
"10.1007, s43994-025-00262-1",29.4,77.8,0,Fe3O4,,,TEA-TTEG,89.45,632.3,0.5,nanoflower,superparamagnetic,467.3,,,,,
"10.1007, s43994-025-00262-1",6,,,Fe3O4,,,oleic acid,88,63,20,spherical,superparamagnetic,50,,,,,
"10.1007, s43994-025-00262-1",8,,,Fe3O4,,,oleic acid,88,63,20,spherical,superparamagnetic,78,,,,,
"10.1007, s43994-025-00262-1",10,,,Fe3O4,,,oleic acid,88,63,20,spherical,superparamagnetic,123,,,,,
"10.1007, s43994-025-00262-1",10,,,Fe3O4,,,,88,63,20,spherical,superparamagnetic,21,,,,,
"10.1007, s43994-025-00262-1",10,,,Fe3O4,,,amisilane (APTES),88,63,20,spherical,superparamagnetic,77,,,,,
"10.1007, s43994-025-00262-1",10,,,Fe3O4,,,oleic acid + SDBS,88,63,20,spherical,superparamagnetic,120,,,,,
"10.1007, s43994-025-00262-1",11,65.75,90,Fe3O4,,,TREG,88,623.4,33.33,spherical,superparamagnetic,16.17,,,,,
"10.1007, s43994-025-00262-1",11,65.75,90,Fe3O4,,,TREG,88,623.4,16.66,spherical,superparamagnetic,28.36,,,,,
"10.1007, s43994-025-00262-1",11,65.75,90,Fe3O4,,,TREG,88,623.4,8.32,spherical,superparamagnetic,31.95,,,,,
"10.1007, s43994-025-00262-1",11,65.75,90,Fe3O4,,,TREG,88,623.4,4.16,spherical,superparamagnetic,46.99,,,,,
"10.1007, s43994-025-00262-1",11,65.75,90,Fe3O4,,,TREG,88,623.4,0.83,spherical,superparamagnetic,123.75,,,,,
"10.1007, s43994-025-00262-1",19,50.7,0,Fe3O4,,,dextran,87.99,108,2,spherical,superparamagnetic,72.012,,,0,,
"10.1007, s43994-025-00262-1",19,50.7,0,Fe3O4,,,dextran,87.99,170,2,spherical,superparamagnetic,115.106,,,0,,
"10.1007, s43994-025-00262-1",200,81.6,52.03,Fe3O4,,,sodium citrate,87.59,300,1,nanoflower,ferrimagnetic,99.4,,,0.079645,,
"10.1007, s43994-025-00262-1",200,81.6,52.03,Fe3O4,,,sodium citrate,87.59,260,1,nanoflower,ferrimagnetic,89.6,,,0.079645,,
"10.1007, s43994-025-00262-1",200,81.6,52.03,Fe3O4,,,sodium citrate,87.59,380,1,nanoflower,ferrimagnetic,132.3,,,0.079645,,
"10.1007, s43994-025-00262-1",7,49,0,CoFe2O4,,,citric acid,84.2,220,5,spherical,superparamagnetic,80,,,0,,
"10.1007, s43994-025-00262-1",500,88.6,77.33,Fe3O4,,,,84.07,300,1,hollow-spherical,ferrimagnetic,47.6,,,0.104965,,
"10.1007, s43994-025-00262-1",200,77.5,36.47,Fe3O4,,,,84.07,300,1,nanoflower,ferrimagnetic,79.1,,,0.055477,,
"10.1007, s43994-025-00262-1",200,81.6,52.03,Fe3O4,,,sodium citrate,84.07,300,1,nanoflower,ferrimagnetic,87.5,,,0.079645,,
"10.1007, s43994-025-00262-1",4,,0,Fe3O4,,,dextran,81.7,400,,spheroid,superparamagnetic,0.1,,,,,
"10.1007, s43994-025-00262-1",13.5,39,43,CoFe2O4,,,,80,178,5,spherical,ferromagnetic,142,2.2,,,,
"10.1007, s43994-025-00262-1",17.8,52,378,CoFe2O4,,,,80,178,5,spherical,ferromagnetic,45,2.5,,,,
"10.1007, s43994-025-00262-1",24.16,76,850,CoFe2O4,,,,80,178,5,spherical,ferromagnetic,7,4.07,,,,
"10.1007, s43994-025-00262-1",13,62.4,78,MnFe2O4,Zn,,,80,178,5,spherical,ferrimagnetic,21.6,,,0.128,0,
"10.1007, s43994-025-00262-1",14,69.2,62,Mn0.8Zn0.2Fe2O4,Zn,,,80,178,5,spherical,ferrimagnetic,48.7,,,0.098,0.2,
"10.1007, s43994-025-00262-1",16,75.3,45,Mn0.6Zn0.4Fe2O4,Zn,,,80,178,5,spherical,ferrimagnetic,85.4,,,0.082,0.4,
"10.1007, s43994-025-00262-1",16,64.1,28,Mn0.4Zn0.6Fe2O4,Zn,,,80,178,5,spherical,ferrimagnetic,51.2,,,0.045,0.6,
"10.1007, s43994-025-00262-1",17,48.2,12,Mn0.2Zn0.8Fe2O4,Zn,,,80,178,5,spherical,ferrimagnetic,15.3,,,0.021,0.8,
"10.1007, s43994-025-00262-1",11,55.13,1,MnFe2O4,,,,80,236,6,spherical,superparamagnetic,10.42,,,,,
"10.1007, s43994-025-00262-1",18.3,56.12,1.6,MnFe2O4,,,,80,236,6,spherical,superparamagnetic,65.52,,,,,
"10.1007, s43994-025-00262-1",46.6,56.8,4.7,MnFe2O4,,,,80,236,6,spherical,superparamagnetic,33.36,,,,,
"10.1007, s43994-025-00262-1",70,64.26,8.2,MnFe2O4,,,,80,236,6,spherical,superparamagnetic,18.8,,,,,
"10.1007, s43994-025-00262-1",12.1,,,Fe3O4,,,BSA,79.2,400,,,,36,,,,,
"10.1007, s43994-025-00262-1",10.4,,,Fe3O4,,,citrate,79.2,400,,,,5.2,,,,,
"10.1007, s43994-025-00262-1",12.1,,,Fe3O4,,,BSA,79.2,400,,spherical,superparamagnetic,36,,,,,
"10.1007, s43994-025-00262-1",10.4,,,Fe3O4,,,citrate,79.2,400,,spherical,superparamagnetic,5.2,,,,,
"10.1007, s43994-025-00262-1",23.7,20.8,59.457,MgFe2O4,,,liposomes,79.2,300,5,spherical,ferromagnetic,137,,,,,
"10.1007, s43994-025-00262-1",23.7,20.8,59.457,MgFe2O4,,,liposomes,79.2,300,10,spherical,,170,,,0.107,,
"10.1007, s43994-025-00262-1",35.5,,,MgFe2O4,,,liposomes,79.2,300,15,spherical,,205,,,,,
"10.1007, s43994-025-00262-1",329.5,20.8,59.457,MgFe2O4,,,quercetin-loaded liposomes,79.2,300,5,spherical,ferromagnetic,137,,,0.107,,
"10.1007, s43994-025-00262-1",329.5,20.8,59.457,MgFe2O4,,,quercetin-loaded liposomes,79.2,300,10,spherical,ferromagnetic,181,,,0.107,,
"10.1007, s43994-025-00262-1",329.5,20.8,59.457,MgFe2O4,,,quercetin-loaded liposomes,79.2,300,15,spherical,ferromagnetic,197,,,0.107,,
"10.1007, s43994-025-00262-1",10,40.53,,Mn0.9Zn0.1Fe2O4,Mn,Zn,,75.78,130,1,spherical,superparamagnetic,18.29,,,,0.9,0.1
"10.1007, s43994-025-00262-1",12,227.94,,FeCo,,,"Au, PEG",75.4,191,11,spherical,superparamagnetic,2.3,,,,,
"10.1007, s43994-025-00262-1",12,227.94,,FeCo,,,"Au, PEG",75.4,312,11,spherical,superparamagnetic,3.1,,,,,
"10.1007, s43994-025-00262-1",12,227.94,,FeCo,,,"Au, PEG",75.4,385,11,spherical,superparamagnetic,6.1,,,,,
"10.1007, s43994-025-00262-1",8.7,59.9,25.5,CoFe2O4,,,PMA-co-PHEMA,75,230,20,spherical,ferrimagnetic,15.2,,,,,
"10.1007, s43994-025-00262-1",18.9,74.02,509.05,Mn0.5Co0.5Fe2O4,Mn,,,69.4,300,10,spherical,ferrimagnetic,40.6,,,0.29,0.5,0.5
"10.1007, s43994-025-00262-1",15,45.74,0,CoFe2O4,,,SiO2,69.1,260,0.9,spherical,superparamagnetic,100.1,0.1,,,,
"10.1007, s43994-025-00262-1",15,45.74,0,CoFe2O4,,,SiO2,69.1,260,1.3,spherical,superparamagnetic,83.72,0.1,,,,
"10.1007, s43994-025-00262-1",15,45.74,0,CoFe2O4,,,SiO2,69.1,260,1.7,spherical,superparamagnetic,73.87,0.1,,,,
"10.1007, s43994-025-00262-1",15,45.74,0,CoFe2O4,,,SiO2,69.1,260,2.2,spherical,superparamagnetic,64.69,0.1,,,,
"10.1007, s43994-025-00262-1",15,45.74,0,CoFe2O4,,,SiO2,69.1,260,2.6,spherical,superparamagnetic,61.18,0.1,,,,
"10.1007, s43994-025-00262-1",15,45.74,0,CoFe2O4,,,SiO2,69.1,260,3.5,spherical,superparamagnetic,56.24,0.1,,,,
"10.1007, s43994-025-00262-1",7.3,45,0.005,Co0.25Fe2.75O4,,,,69.09,450,0.1,spherical,ferrimagnetic,264,,,,,
"10.1007, s43994-025-00262-1",8.58,65,0.023,CoFe2O4,,,,69.09,450,        ,spherical,ferrimagnetic,270,,,,,
"10.1007, s43994-025-00262-1",109,29,0.012,CoFe2O4,,,chitosan-PVP,69.09,450,0.1,spherical,ferrimagnetic,386,,,,,
"10.1007, s43994-025-00262-1",19,50.7,0,Fe3O4,,,dextran,67.88,170,2,spherical,superparamagnetic,60.344,,,0,,
"10.1007, s43994-025-00262-1",15,63.98,805.28,CoFe2O4,,,,66.6,300,10,spherical,ferrimagnetic,25.9,,,0.36,,
"10.1007, s43994-025-00262-1",18.9,74.02,509.05,Mn0.5Co0.5Fe2O4,Mn,,,66.6,300,10,spherical,ferrimagnetic,31.5,,,0.29,0.5,0.5
"10.1007, s43994-025-00262-1",25.7,73.88,499.01,Mn0.5Co0.5Fe2O4,,,graphene oxide,66.6,300,10,,ferrimagnetic,49.7,,,0.31,,
"10.1007, s43994-025-00262-1",18.9,74.02,509.05,Mn0.5Co0.5Fe2O4,Mn,,,63.8,300,10,spherical,ferrimagnetic,19.6,,,0.29,0.5,0.5
"10.1007, s43994-025-00262-1",18.9,74.02,509.05,Mn0.5Co0.5Fe2O4,Mn,,,63.8,300,5,spherical,ferrimagnetic,16.8,,,0.29,0.5,0.5
"10.1007, s43994-025-00262-1",18.9,74.02,509.05,Mn0.5Co0.5Fe2O4,Mn,,,63.8,300,15,spherical,ferrimagnetic,21.93,,,0.29,0.5,0.5
"10.1007, s43994-025-00262-1",18.9,74.02,509.05,Mn0.5Co0.5Fe2O4,Mn,,,63.8,300,20,spherical,ferrimagnetic,25.2,,,0.29,0.5,0.5
"10.1007, s43994-025-00262-1",25.7,73.88,499.01,Mn0.5Co0.5Fe2O4,,,graphene oxide,63.8,300,5,,ferromagnetic,25.2,,,0.31,,
"10.1007, s43994-025-00262-1",28.3,69.43,508.11,Mn0.5Co0.5Fe2O4,,,graphene oxide,63.8,300,5,,ferromagnetic,22.4,,,0.32,,
"10.1007, s43994-025-00262-1",35.3,68.88,651.61,Mn0.5Co0.5Fe2O4,,,graphene oxide,63.8,300,5,,ferromagnetic,21,,,0.36,,
"10.1007, s43994-025-00262-1",29.5,64.49,738.91,Mn0.5Co0.5Fe2O4,,,graphene oxide,63.8,300,5,,ferromagnetic,19.6,,,0.39,,
"10.1007, s43994-025-00262-1",43.7,60.82,914.84,Mn0.5Co0.5Fe2O4,,,graphene oxide,63.8,300,5,,ferromagnetic,16.8,,,0.43,,
"10.1007, s43994-025-00262-1",15,65.3,,CoFe2O4,,,"lauric acid, dodecylamine, 1,2-hexadecandiol",62.8,300,,spherical,,396,1,,,,
"10.1007, s43994-025-00262-1",13,,,Zn0.2Mn0.8Fe2O4,Zn,Mn,,60,300,200,spherical,superparamagnetic,14.5,0.6,,,0.2,0.8
"10.1007, s43994-025-00262-1",27,,,Zn0.05Mn0.95Fe2O4,Zn,Mn,,60,150,200,spherical,superparamagnetic,1.8,1.3,,,0.05,0.95
"10.1007, s43994-025-00262-1",27,,,Zn0.05Mn0.95Fe2O4,Zn,Mn,,60,300,200,spherical,superparamagnetic,4.2,1.3,,,0.05,0.95
"10.1007, s43994-025-00262-1",15,,,Fe2O3,,,amisilane,59.08,100,112,spherical,superparamagnetic,170,,,,,
"10.1007, s43994-025-00262-1",18.9,74.02,509.05,Mn0.5Co0.5Fe2O4,Mn,,,58.2,300,10,spherical,ferrimagnetic,12.6,,,0.29,0.5,0.5
"10.1007, s43994-025-00262-1",15,,,Fe2O3,,,amisilane,56.57,100,112,spherical,superparamagnetic,120,,,,,
"10.1007, s43994-025-00262-1",15,,,Fe2O3,,,amisilane,56.57,100,112,spherical,superparamagnetic,110,,,,,
"10.1007, s43994-025-00262-1",15,,,Fe2O3,,,amisilane,56.57,100,112,spherical,superparamagnetic,160,,,,,
"10.1007, s43994-025-00262-1",15,,,Fe2O3,,,amisilane,56.57,100,112,spherical,superparamagnetic,87,,,,,
"10.1007, s43994-025-00262-1",15,,,Fe2O3,,,amisilane,56.57,100,112,spherical,superparamagnetic,100,,,,,
"10.1007, s43994-025-00262-1",15,,,Fe2O3,,,amisilane,55.31,100,112,spherical,superparamagnetic,90,,,,,
"10.1007, s43994-025-00262-1",15,,,Fe2O3,,,amisilane,54.05,100,112,spherical,superparamagnetic,110,,,,,
"10.1007, s43994-025-00262-1",8,54,42.97,Fe3O4,,,,50.27,500,2,spherical,superparamagnetic,243,,,,,
"10.1007, s43994-025-00262-1",9,48,,MnFe2O4,Mn,,,50.27,500,2,,superparamagnetic,352,,,,,
"10.1007, s43994-025-00262-1",10,39,13.82,Mn0.8Zn0.2Fe2O4,Mn,Zn,,50.27,500,2,,superparamagnetic,404,,,,0.8,0.2
"10.1007, s43994-025-00262-1",8,31,12.69,Mn0.6Zn0.4Fe2O4,Mn,Zn,,50.27,500,2,,superparamagnetic,460,,,,0.6,0.4
"10.1007, s43994-025-00262-1",20,54.81,40.435,MnFe2O4,,,,50.27,280,400,spherical,superparamagnetic,217.62,,,,,
"10.1007, s43994-025-00262-1",19.36,40,17,MnFe2O4,,,,50.27,500,40,spherical,superparamagnetic,301,,,,,
"10.1007, s43994-025-00262-1",13.06,55,13,MnFe2O4,,,MO extract,50.27,500,40,spherical,superparamagnetic,384,,,,,
"10.1007, s43994-025-00262-1",15.81,48,14,Mn0.07Zn0.03Fe2O4,Zn,,MO extract,50.27,500,40,spherical,superparamagnetic,88,,,,0.07,0.03
"10.1007, s43994-025-00262-1",23.07,29,70,NiFe2O4,,,,50.27,500,40,spherical,ferrimagnetic,286,,,,,
"10.1007, s43994-025-00262-1",24.57,36,18,NiFe2O4,,,MO extract,50.27,500,40,spherical,ferrimagnetic,310,,,,,
"10.1007, s43994-025-00262-1",25.16,33,14,Ni0.07Zn0.03Fe2O4,Ni,Zn,MO extract,50.27,500,40,spherical,ferrimagnetic,288,,,,0.07,0.03
"10.1007, s43994-025-00262-1",9.5,81.912,1.688,NiFe2O4,,,oleic acid,50.2,265,2,spherical,superparamagnetic,177,2,"1.091 10^6 cm², g",0.0139,,
"10.1007, s43994-025-00262-1",9.5,81.912,1.688,NiFe2O4,,,oleic acid,50.2,265,4,spherical,superparamagnetic,150,2,"1.091 10^6 cm², g",0.0139,,
"10.1007, s43994-025-00262-1",9.5,81.912,1.688,NiFe2O4,,,oleic acid,50.2,265,6,spherical,superparamagnetic,125,2,"1.091 10^6 cm², g",0.0139,,
"10.1007, s43994-025-00262-1",9.5,81.912,1.688,NiFe2O4,,,oleic acid,50.2,265,8,spherical,superparamagnetic,100,2,"1.091 10^6 cm², g",0.0139,,
"10.1007, s43994-025-00262-1",9.5,81.912,1.688,NiFe2O4,,,oleic acid,50.2,265,10,spherical,superparamagnetic,80,2,"1.091 10^6 cm², g",0.0139,,
"10.1007, s43994-025-00262-1",8.7,59.9,25.5,CoFe2O4,,,PMA-co-PHEMA,50,230,20,spherical,ferrimagnetic,13.3,,,,,
"10.1007, s43994-025-00262-1",6.5,90.2,152.12,Fe3O4,,,,50,165.3,,spherical,Superparamagentic,10.3,2,high,22.4,,
"10.1007, s43994-025-00262-1",14,38,0.1,MnFe2O4,,,SiO2,48.99,260,3.5,spherical,superparamagnetic,47.84,,,,,
"10.1007, s43994-025-00262-1",14,38,0.1,MnFe2O4,,,SiO2,48.99,260,2.6,spherical,superparamagnetic,53.45,,,,,
"10.1007, s43994-025-00262-1",14,38,0.1,MnFe2O4,,,SiO2,48.99,260,1.3,spherical,superparamagnetic,67.62,,,,,
"10.1007, s43994-025-00262-1",14,38,0.1,MnFe2O4,,,SiO2,48.99,260,0.9,spherical,superparamagnetic,84.65,,,,,
"10.1007, s43994-025-00262-1",14,65.1,7.6,Fe3O4,,,,40.21,600,100,spherical,superparamagnetic,7.8,,,,,
"10.1007, s43994-025-00262-1",13,63.7,6.4,Fe3O4,,,,40.21,600,100,spherical,superparamagnetic,15.7,,,,,
"10.1007, s43994-025-00262-1",13,62.5,4.2,Fe3O4,,,,40.21,600,100,spherical,superparamagnetic,9.3,,,,,
"10.1007, s43994-025-00262-1",12,55.5,3.3,Fe3O4,,,,40.21,600,100,spherical,superparamagnetic,7.1,,,,,
"10.1007, s43994-025-00262-1",11.6,63,0,γ-Fe2O3,,,oleic acid,37.7,109,8.14,spherical,superparamagnetic,0.38,1,,,,
"10.1007, s43994-025-00262-1",11.6,63,0,γ-Fe2O3,,,oleic acid,37.7,109,4.65,spherical,superparamagnetic,0.47,1,,,,
"10.1007, s43994-025-00262-1",11.6,63,0,γ-Fe2O3,,,oleic acid,37.7,109,1.89,spherical,superparamagnetic,0.89,1,,,,
"10.1007, s43994-025-00262-1",14,0.1662,180,CoFe2O4,Ni,Co,PVDF,37.7,380,50,spherical,superparamagnetic,1.755,5,,0.105,0,1
"10.1007, s43994-025-00262-1",14,0.3877,240,Co0.9Ni0.1Fe2O4,Ni,Co,PVDF,37.7,380,50,spherical,superparamagnetic,3.26,5,,0.234,0.1,0.9
"10.1007, s43994-025-00262-1",14,0.3407,500,Co0.5Ni0.5Fe2O4,Ni,Co,PVDF,37.7,380,50,spherical,superparamagnetic,2.842,5,,0.249,0.5,0.5
"10.1007, s43994-025-00262-1",14,0.1961,300,Co0.1Ni0.9Fe2O4,Ni,Co,PVDF,37.7,380,50,spherical,superparamagnetic,2.675,5,,0.211,0.9,0.1
"10.1007, s43994-025-00262-1",14,0.2153,100,NiFe2O4,Ni,Co,PVDF,37.7,380,50,spherical,superparamagnetic,1.672,5,,0.069,1,0
"10.1007, s43994-025-00262-1",12,69.8,12,Fe2.975Sr0.025O4,Sr,,citric acid,26,290,10,spherical,superparamagnetic,92,,"89 m², g",,0.025,
"10.1007, s43994-025-00262-1",12,70.5,5,Fe2.975Gd0.025O4,Gd,,citric acid,26,290,10,spherical,superparamagnetic,112,,"97 m², g",,0.025,
"10.1007, s43994-025-00262-1",15,,,ZnFe2O4,Mn,Zn,polymer,22.63,410,,sphericals,,872,,,,0,1
"10.1007, s43994-025-00262-1",8.5,5.6,0,ZnFe2O4,,,chitosan,18.86,200,8,,superparamagnetic,80.66,,,0,,
"10.1007, s43994-025-00262-1",107,18.669,35.167,MgFe2O4,,,,15.83,200,20,spherical,ferrimagnetic,13.96,,,,,
"10.1007, s43994-025-00262-1",48,44.878,2799.1,CuFe2O4,,,,15.83,200,20,spherical,ferrimagnetic,24.41,,,,,
"10.1007, s43994-025-00262-1",36,18.221,188.68,CoFe2O4,,,,15.83,200,20,spherical,ferrimagnetic,15.69,,,,,
"10.1007, s43994-025-00262-1",30.2,67.6,0,Mo0.2Fe2.8O4,Mo,,CeOx,15.8,502,2,spherical,superparamagnetic,1836.8,1.2,,,0.2,
"10.1007, s43994-025-00262-1",40,,,NiFe2O4,,,sulphated TiO2,15,300,,,,4.7,,,,,
"10.1007, s43994-025-00262-1",4,,,Fe3O4,,,oleic acid,12.57,293,2,spherical,superparamagnetic,79.42,,,,,
"10.1007, s43994-025-00262-1",14,52,,Fe3O4,,,phosphate,10.3,126,15,spherical,superparamagnetic,11.1,,,,,
"10.1007, s43994-025-00262-1",14,46.5,64.8,Fe3O4,,,,9.5,290,5,nanocube,ferrimagnetic,133,,"3.83 x 10^12 cm^2, g (SSA)",0.04,,
"10.1007, s43994-025-00262-1",14,46.5,64.8,Fe3O4,,,,9.5,290,10,nanocube,ferrimagnetic,146,,"3.83 x 10^12 cm^2, g (SSA)",0.04,,
"10.1007, s43994-025-00262-1",14,46.5,64.8,Fe3O4,,,,9.5,290,20,nanocube,ferrimagnetic,167,,"3.83 x 10^12 cm^2, g (SSA)",0.04,,
"10.1007, s43994-025-00262-1",8,47,12.9,Fe3O4,,,PEG,9.5,290,10,spherical,ferrimagnetic,217,,"9.19 x 10^12 cm^2, g (SSA)",0.14,,
"10.1007, s43994-025-00262-1",8,47,12.9,Fe3O4,,,PEG,9.5,290,20,spherical,ferrimagnetic,234,,"9.19 x 10^12 cm^2, g (SSA)",0.14,,
"10.1007, s43994-025-00262-1",5,49,5.4,Fe3O4,,,PEG,9.5,290,10,spherical,superparamagnetic,221,,"12.07 x 10^12 cm^2, g (SSA)",0.006,,
"10.1007, s43994-025-00262-1",5,49,5.4,Fe3O4,,,PEG,9.5,290,20,spherical,superparamagnetic,238,,"12.07 x 10^12 cm^2, g (SSA)",0.006,,
"10.1007, s43994-025-00262-1",14,52,,Fe3O4,,,phosphate,9.17,126,15,spherical,superparamagnetic,10.6,,,,,
"10.1007, s43994-025-00262-1",14,52,,Fe3O4,,,phosphate,8.04,126,10,spherical,superparamagnetic,9.2,,,,,
"10.1007, s43994-025-00262-1",14,52,,Fe3O4,,,phosphate,6.53,126,15,spherical,superparamagnetic,8.1,,,,,
"10.1007, s43994-025-00262-1",14,52,,Fe3O4,,,phosphate,4.52,126,20,spherical,superparamagnetic,6.4,,,,,
